Repository: Etoile04/material-llm-wiki

# material-llm-wiki

LLM Wiki for nuclear material property knowledge extraction, normalization, validation, and comparison.

## What this repo contains

This repository mainly hosts the `llm-wiki` skill and related planning/materials for building a structured literature-to-knowledge workflow.

### Core directories

- `skills/llm-wiki/` - the main skill, prompts, references, and helper scripts
- `plans/` - development plans and workflow notes
- `clawd/` - supporting skill/tooling code kept in the workspace

## What is not tracked

Generated knowledge-base outputs and local workspace/private memory files are intentionally excluded from version control, including:

- extracted literature data
- raw MinerU outputs
- private memory/persona files
- local learning logs

## Main use case

The repo is designed for workflows like:

1. ingest literature PDFs or text sources
2. extract structured parameters and equations
3. validate schema and parameter quality
4. generate normalized summaries and comparison-ready outputs

## Notes

This repository was cleaned for public sharing, so some local workspace files referenced by older notes may not be present here.

File: data/fuel_swelling_wiki/parameters_v2/1993_Rest_CavitationalSwellingAlphaUPuZr.json
[
  {
    "id": "1993_Rest_001",
    "name": "空位形成能",
    "symbol": "Ef",
    "value_type": "scalar",
    "value": 1.23,
    "unit": "eV",
    "temperature": null,
    "material": "α-U",
    "source_file": "Fission_gas_bubble_nucleated_cavitational_swelling_of_alpha_phase_of_irradiated_UPuZr_fuel.md",
    "category": "diffusion",
    "confidence": "high",
    "notes": "Table 1"
  },
  {
    "id": "1993_Rest_002",
    "name": "空位迁移能",
    "symbol": "Em",
    "value_type": "scalar",
    "value": 0.74,
    "unit": "eV",
    "temperature": null,
    "material": "α-U",
    "source_file": "Fission_gas_bubble_nucleated_cavitational_swelling_of_alpha_phase_of_irradiated_UPuZr_fuel.md",
    "category": "diffusion",
    "confidence": "high",
    "notes": "Table 1, Dv = D₀ exp(-Em/kT)"
  },
  {
    "id": "1993_Rest_003",
    "name": "空位扩散预指数",
    "symbol": "D₀",
    "value_type": "scalar",
    "value": 2.0e-4,
    "unit": "m²/s",
    "temperature": null,
    "material": "α-U",
    "source_file": "Fission_gas_bubble_nucleated_cavitational_swelling_of_alpha_phase_of_irradiated_UPuZr_fuel.md",
    "category": "diffusion",
    "confidence": "high",
    "notes": "Table 1"
  },
  {
    "id": "1993_Rest_004",
    "name": "复合体积半径",
    "symbol": "riv",
    "value_type": "scalar",
    "value": 2.0e-10,
    "unit": "m",
    "temperature": null,
    "material": "α-U",
    "source_file": "Fission_gas_bubble_nucleated_cavitational_swelling_of_alpha_phase_of_irradiated_UPuZr_fuel.md",
    "category": "irradiation_damage",
    "confidence": "high",
    "notes": "Table 1"
  },
  {
    "id": "1993_Rest_005",
    "name": "表面能",
    "symbol": "γ",
    "value_type": "scalar",
    "value": 1.37,
    "unit": "J/m²",
    "temperature": null,
    "material": "α-U",
    "source_file": "Fission_gas_bubble_nucleated_cavitational_swelling_of_alpha_phase_of_irradiated_UPuZr_fuel.md",
    "category": "thermodynamic",
    "confidence": "high",
    "notes": "Table 1"
  },
  {
    "id": "1993_Rest_006",
    "name": "原子体积",
    "symbol": "Ω",
    "value_type": "scalar",
    "value": 4.09e-29,
    "unit": "m³",
    "temperature": null,
    "material": "α-U",
    "source_file": "Fission_gas_bubble_nucleated_cavitational_swelling_of_alpha_phase_of_irradiated_UPuZr_fuel.md",
    "category": "thermodynamic",
    "confidence": "high",
    "notes": "Table 1"
  },
  {
    "id": "1993_Rest_007",
    "name": "肿胀峰值温度",
    "symbol": "T_peak",
    "value_type": "scalar",
    "value": 773,
    "unit": "K",
    "temperature": "773 K",
    "material": "α-U (U-Pu-Zr)",
    "source_file": "Fission_gas_bubble_nucleated_cavitational_swelling_of_alpha_phase_of_irradiated_UPuZr_fuel.md",
    "category": "swelling",
    "confidence": "medium",
    "notes": "定性计算结果，~1 at.%燃耗"
  },
  {
    "id": "1993_Rest_008",
    "name": "临界转变燃耗",
    "symbol": "BU_crit",
    "value_type": "scalar",
    "value": 0.1,
    "unit": "at.%",
    "temperature": "673 K",
    "material": "U-19Pu-10Zr",
    "source_file": "Fission_gas_bubble_nucleated_cavitational_swelling_of_alpha_phase_of_irradiated_UPuZr_fuel.md",
    "category": "swelling",
    "confidence": "medium",
    "notes": "气泡半径超过临界半径的燃耗阈值"
  },
  {
    "id": "1993_Rest_009",
    "name": "α-U薄层近似半径",
    "symbol": "r_grain",
    "value_type": "scalar",
    "value": 1.0e-6,
    "unit": "m",
    "temperature": null,
    "material": "α-U (U-Pu-Zr)",
    "source_file": "Fission_gas_bubble_nucleated_cavitational_swelling_of_alpha_phase_of_irradiated_UPuZr_fuel.md",
    "category": "microstructure",
    "confidence": "medium",
    "notes": "球形晶粒近似，1 μm"
  },
  {
    "id": "1993_Rest_010",
    "name": "Frenkel对产生速率换算",
    "symbol": "K",
    "value_type": "scalar",
    "value": 6.0e17,
    "unit": "fissions/cm³ per dpa",
    "temperature": null,
    "material": "通用",
    "source_file": "Fission_gas_bubble_nucleated_cavitational_swelling_of_alpha_phase_of_irradiated_UPuZr_fuel.md",
    "category": "irradiation_damage",
    "confidence": "high",
    "notes": "1 dpa = 6×10¹⁷ fissions/cm³"
  },
  {
    "id": "1993_Rest_011",
    "name": "位错捕获效率比",
    "symbol": "Z",
    "value_type": "scalar",
    "value": 1.025,
    "unit": "dimensionless",
    "temperature": null,
    "material": "α-U",
    "source_file": "Fission_gas_bubble_nucleated_cavitational_swelling_of_alpha_phase_of_irradiated_UPuZr_fuel.md",
    "category": "irradiation_damage",
    "confidence": "medium",
    "notes": "Z = Z_d^v/Z_d^i, 临界半径方程参数"
  }
]

File: data/fuel_swelling_wiki/parameters_v2/2013_Kim_Recrystallization_FGBSwelling_UMo.json
[
  {
    "id": "2013_Kim_001",
    "name": "Avrami指数",
    "symbol": "n",
    "value_type": "scalar",
    "value": 2.6,
    "unit": "dimensionless",
    "temperature": null,
    "material": "U-Mo",
    "source_file": "Kim, Hofman, Cheon_2013_Recrystallization and fission-gas-bubble swelling of U-Mo fuel.md",
    "category": "phase_transformation",
    "confidence": "high",
    "notes": "数据拟合结果, Fig. 8"
  },
  {
    "id": "2013_Kim_002",
    "name": "再结晶反应常数基准值",
    "symbol": "K₀",
    "value_type": "scalar",
    "value": 0.1,
    "unit": "dimensionless",
    "temperature": null,
    "material": "U-Mo",
    "source_file": "Kim, Hofman, Cheon_2013_Recrystallization and fission-gas-bubble swelling of U-Mo fuel.md",
    "category": "phase_transformation",
    "confidence": "high",
    "notes": "K = K₀(1 - 0.1·x_Mo), Fig. 8截距"
  },
  {
    "id": "2013_Kim_003",
    "name": "雾化粉孕育裂变密度",
    "symbol": "F₀_atomized",
    "value_type": "scalar",
    "value": 1.67e21,
    "unit": "f/cm³",
    "temperature": null,
    "material": "U-10Mo (雾化粉)",
    "source_file": "Kim, Hofman, Cheon_2013_Recrystallization and fission-gas-bubble swelling of U-Mo fuel.md",
    "category": "phase_transformation",
    "confidence": "high",
    "notes": "Fig. 7"
  },
  {
    "id": "2013_Kim_004",
    "name": "磨制粉孕育裂变密度",
    "symbol": "F₀_ground",
    "value_type": "scalar",
    "value": 1.38e21,
    "unit": "f/cm³",
    "temperature": null,
    "material": "U-10Mo (磨制粉)",
    "source_file": "Kim, Hofman, Cheon_2013_Recrystallization and fission-gas-bubble swelling of U-Mo fuel.md",
    "category": "phase_transformation",
    "confidence": "high",
    "notes": "Fig. 7, 冷加工缺陷较多"
  },
  {
    "id": "2013_Kim_005",
    "name": "再结晶前FGB肿胀率系数",
    "symbol": "rate_pre",
    "value_type": "scalar",
    "value": 0.6,
    "unit": "%/(10²¹ f/cm³)",
    "temperature": null,
    "material": "U-10Mo (雾化粉)",
    "source_file": "Kim, Hofman, Cheon_2013_Recrystallization and fission-gas-bubble swelling of U-Mo fuel.md",
    "category": "swelling",
    "confidence": "high",
    "notes": "Eq. 4, ΔV/V₀ = 0.6·F"
  },
  {
    "id": "2013_Kim_006",
    "name": "完全再结晶FGB肿胀率系数",
    "symbol": "rate_post",
    "value_type": "scalar",
    "value": 2.2,
    "unit": "%/(10²¹ f/cm³)",
    "temperature": null,
    "material": "U-10Mo",
    "source_file": "Kim, Hofman, Cheon_2013_Recrystallization and fission-gas-bubble swelling of U-Mo fuel.md",
    "category": "swelling",
    "confidence": "high",
    "notes": "Eq. 5"
  },
  {
    "id": "2013_Kim_007",
    "name": "再结晶完成裂变密度",
    "symbol": "F_full_rx",
    "value_type": "range",
    "value": [5.0e21, 5.5e21],
    "unit": "f/cm³",
    "temperature": null,
    "material": "U-10Mo (雾化粉)",
    "source_file": "Kim, Hofman, Cheon_2013_Recrystallization and fission-gas-bubble swelling of U-Mo fuel.md",
    "category": "phase_transformation",
    "confidence": "high",
    "notes": "Table 2, V6022M达到100%"
  },
  {
    "id": "2013_Kim_008",
    "name": "FGB肿胀测量修正因子",
    "symbol": "correction",
    "value_type": "scalar",
    "value": 0.05,
    "unit": "%/(10²¹ f/cm³)",
    "temperature": null,
    "material": "U-Mo",
    "source_file": "Kim, Hofman, Cheon_2013_Recrystallization and fission-gas-bubble swelling of U-Mo fuel.md",
    "category": "swelling",
    "confidence": "high",
    "notes": "断口表面偏高估计修正, 每10²¹ f/cm³减5%"
  },
  {
    "id": "2013_Kim_009",
    "name": "完全再结晶FGB肿胀 (A005)",
    "symbol": "ΔV/V₀",
    "value_type": "scalar",
    "value": 10.6,
    "unit": "%",
    "temperature": null,
    "material": "U-10Mo (磨制粉)",
    "burnup_range": "4.8×10²¹ f/cm³",
    "source_file": "Kim, Hofman, Cheon_2013_Recrystallization and fission-gas-bubble swelling of U-Mo fuel.md",
    "category": "swelling",
    "confidence": "high",
    "notes": "抛光腐蚀表面测量"
  },
  {
    "id": "2013_Kim_010",
    "name": "完全再结晶FGB肿胀 (A6002H)",
    "symbol": "ΔV/V₀",
    "value_type": "scalar",
    "value": 12.5,
    "unit": "%",
    "temperature": null,
    "material": "U-10Mo (磨制粉)",
    "burnup_range": "5.7×10²¹ f/cm³",
    "source_file": "Kim, Hofman, Cheon_2013_Recrystallization and fission-gas-bubble swelling of U-Mo fuel.md",
    "category": "swelling",
    "confidence": "high",
    "notes": "Table 2"
  },
  {
    "id": "2013_Kim_011",
    "name": "原始晶粒尺寸范围",
    "symbol": "d_grain",
    "value_type": "range",
    "value": [3.0e-6, 15.0e-6],
    "unit": "m",
    "temperature": null,
    "material": "U-Mo (雾化粉)",
    "source_file": "Kim, Hofman, Cheon_2013_Recrystallization and fission-gas-bubble swelling of U-Mo fuel.md",
    "category": "microstructure",
    "confidence": "medium",
    "notes": "3-15 μm"
  },
  {
    "id": "2013_Kim_012",
    "name": "再结晶晶粒尺寸上限",
    "symbol": "d_rx",
    "value_type": "scalar",
    "value": 1.0e-6,
    "unit": "m",
    "temperature": null,
    "material": "U-Mo",
    "source_file": "Kim, Hofman, Cheon_2013_Recrystallization and fission-gas-bubble swelling of U-Mo fuel.md",
    "category": "microstructure",
    "confidence": "medium",
    "notes": "<1 μm"
  },
  {
    "id": "2013_Kim_013",
    "name": "SEM分辨率限制",
    "symbol": "r_SEM",
    "value_type": "scalar",
    "value": 1.0e-7,
    "unit": "m",
    "temperature": null,
    "material": "通用",
    "source_file": "Kim, Hofman, Cheon_2013_Recrystallization and fission-gas-bubble swelling of U-Mo fuel.md",
    "category": "experiment",
    "confidence": "high",
    "notes": "0.1 μm, 小于此的FGB归入固体裂变产物肿胀"
  },
  {
    "id": "2013_Kim_014",
    "name": "FGB肿胀孕育裂变密度",
    "symbol": "F₀_FGB",
    "value_type": "scalar",
    "value": 2.0e20,
    "unit": "f/cm³",
    "temperature": null,
    "material": "U-10Mo",
    "source_file": "Kim, Hofman, Cheon_2013_Recrystallization and fission-gas-bubble swelling of U-Mo fuel.md",
    "category": "swelling",
    "confidence": "low",
    "notes": "~0.2×10²¹ f/cm³, 外推估计"
  }
]

File: data/fuel_swelling_wiki/parameters_v2/2020_Beeler_RadiationDrivenDiffusionUMo.json
[
  {
    "id": "2020_Beeler_001",
    "name": "U固有扩散预指数",
    "symbol": "D₀_U",
    "value_type": "scalar",
    "value": 1.28e-5,
    "unit": "m²/s",
    "temperature": null,
    "material": "U-Mo (γ相)",
    "source_file": "Interdiffusion Between Zr Diffusion Barrier and U-Mo Alloy_6dfb90c4.md",
    "category": "diffusion",
    "confidence": "high",
    "notes": "拟合Huang 2013高温数据"
  },
  {
    "id": "2020_Beeler_002",
    "name": "U固有扩散激活能",
    "symbol": "Q_U",
    "value_type": "scalar",
    "value": 1.76,
    "unit": "eV",
    "temperature": null,
    "material": "U-Mo (γ相)",
    "source_file": "Interdiffusion Between Zr Diffusion Barrier and U-Mo Alloy_6dfb90c4.md",
    "category": "activation_energy",
    "confidence": "high",
    "notes": "拟合Huang 2013高温数据"
  },
  {
    "id": "2020_Beeler_003",
    "name": "Mo固有扩散预指数",
    "symbol": "D₀_Mo",
    "value_type": "scalar",
    "value": 1.62e-5,
    "unit": "m²/s",
    "temperature": null,
    "material": "U-Mo (γ相)",
    "source_file": "Interdiffusion Between Zr Diffusion Barrier and U-Mo Alloy_6dfb90c4.md",
    "category": "diffusion",
    "confidence": "high",
    "notes": "拟合Huang 2013高温数据"
  },
  {
    "id": "2020_Beeler_004",
    "name": "Mo固有扩散激活能",
    "symbol": "Q_Mo",
    "value_type": "scalar",
    "value": 1.97,
    "unit": "eV",
    "temperature": null,
    "material": "U-Mo (γ相)",
    "source_file": "Interdiffusion Between Zr Diffusion Barrier and U-Mo Alloy_6dfb90c4.md",
    "category": "activation_energy",
    "confidence": "high",
    "notes": "拟合Huang 2013高温数据"
  },
  {
    "id": "2020_Beeler_005",
    "name": "Xe固有扩散预指数",
    "symbol": "D₀_Xe",
    "value_type": "scalar",
    "value": 1.28e-9,
    "unit": "m²/s",
    "temperature": null,
    "material": "U-Mo (γ相)",
    "source_file": "Interdiffusion Between Zr Diffusion Barrier and U-Mo Alloy_6dfb90c4.md",
    "category": "diffusion",
    "confidence": "low",
    "notes": "假设比U固有扩散低4个数量级"
  },
  {
    "id": "2020_Beeler_006",
    "name": "Xe固有扩散激活能",
    "symbol": "Q_Xe",
    "value_type": "scalar",
    "value": 1.76,
    "unit": "eV",
    "temperature": null,
    "material": "U-Mo (γ相)",
    "source_file": "Interdiffusion Between Zr Diffusion Barrier and U-Mo Alloy_6dfb90c4.md",
    "category": "activation_energy",
    "confidence": "low",
    "notes": "假设与U相同"
  },
  {
    "id": "2020_Beeler_007",
    "name": "U辐射驱动扩散系数 (U-10Mo, 500K)",
    "symbol": "A_U",
    "value_type": "scalar",
    "value": 1.97e-41,
    "unit": "m⁵/(fission·s)",
    "temperature": "500 K",
    "material": "U-10Mo",
    "source_file": "Interdiffusion Between Zr Diffusion Barrier and U-Mo Alloy_6dfb90c4.md",
    "category": "diffusion",
    "confidence": "high",
    "notes": "MD模拟, D_irr = A·Ḟ"
  },
  {
    "id": "2020_Beeler_008",
    "name": "Mo辐射驱动扩散系数 (U-10Mo, 500K)",
    "symbol": "A_Mo",
    "value_type": "scalar",
    "value": 2.01e-41,
    "unit": "m⁵/(fission·s)",
    "temperature": "500 K",
    "material": "U-10Mo",
    "source_file": "Interdiffusion Between Zr Diffusion Barrier and U-Mo Alloy_6dfb90c4.md",
    "category": "diffusion",
    "confidence": "high",
    "notes": "MD模拟"
  },
  {
    "id": "2020_Beeler_009",
    "name": "Xe辐射驱动扩散系数 (U-10Mo, 500K)",
    "symbol": "A_Xe",
    "value_type": "scalar",
    "value": 5.07e-41,
    "unit": "m⁵/(fission·s)",
    "temperature": "500 K",
    "material": "U-10Mo",
    "source_file": "Interdiffusion Between Zr Diffusion Barrier and U-Mo Alloy_6dfb90c4.md",
    "category": "diffusion",
    "confidence": "high",
    "notes": "MD模拟, Xe约为U的2.6倍"
  },
  {
    "id": "2020_Beeler_010",
    "name": "弹性能量沉积份额",
    "symbol": "f_ballistic",
    "value_type": "scalar",
    "value": 0.05,
    "unit": "dimensionless",
    "temperature": null,
    "material": "U-Mo",
    "source_file": "Interdiffusion Between Zr Diffusion Barrier and U-Mo Alloy_6dfb90c4.md",
    "category": "irradiation_damage",
    "confidence": "high",
    "notes": "95%能量为电子能量损失, MyTRIM计算"
  },
  {
    "id": "2020_Beeler_011",
    "name": "单次裂变碎片总动能",
    "symbol": "EF",
    "value_type": "scalar",
    "value": 170,
    "unit": "MeV",
    "temperature": null,
    "material": "通用",
    "source_file": "Interdiffusion Between Zr Diffusion Barrier and U-Mo Alloy_6dfb90c4.md",
    "category": "irradiation_damage",
    "confidence": "high",
    "notes": ""
  },
  {
    "id": "2020_Beeler_012",
    "name": "U固有-辐射扩散转变温度",
    "symbol": "T_trans_U",
    "value_type": "scalar",
    "value": 600,
    "unit": "K",
    "temperature": "600 K",
    "material": "U-Mo",
    "source_file": "Interdiffusion Between Zr Diffusion Barrier and U-Mo Alloy_6dfb90c4.md",
    "category": "diffusion",
    "confidence": "medium",
    "notes": "低于此温度辐射驱动扩散主导"
  },
  {
    "id": "2020_Beeler_013",
    "name": "Mo固有-辐射扩散转变温度",
    "symbol": "T_trans_Mo",
    "value_type": "scalar",
    "value": 650,
    "unit": "K",
    "temperature": "650 K",
    "material": "U-Mo",
    "source_file": "Interdiffusion Between Zr Diffusion Barrier and U-Mo Alloy_6dfb90c4.md",
    "category": "diffusion",
    "confidence": "medium",
    "notes": ""
  },
  {
    "id": "2020_Beeler_014",
    "name": "Xe固有-辐射扩散转变温度",
    "symbol": "T_trans_Xe",
    "value_type": "scalar",
    "value": 800,
    "unit": "K",
    "temperature": "800 K",
    "material": "U-Mo",
    "source_file": "Interdiffusion Between Zr Diffusion Barrier and U-Mo Alloy_6dfb90c4.md",
    "category": "diffusion",
    "confidence": "medium",
    "notes": ""
  },
  {
    "id": "2020_Beeler_015",
    "name": "U-10Mo辐射驱动扩散系数 (U-4Mo, 500K)",
    "symbol": "εB_U_U4Mo",
    "value_type": "scalar",
    "value": 2.05e-41,
    "unit": "m⁵/J",
    "temperature": "500 K",
    "material": "U-4Mo",
    "source_file": "Interdiffusion Between Zr Diffusion Barrier and U-Mo Alloy_6dfb90c4.md",
    "category": "diffusion",
    "confidence": "high",
    "notes": "Table 1, εB系数"
  },
  {
    "id": "2020_Beeler_016",
    "name": "Xe辐射驱动扩散系数 (U-15Mo, 500K)",
    "symbol": "εB_Xe_U15Mo",
    "value_type": "scalar",
    "value": 2.17e-41,
    "unit": "m⁵/J",
    "temperature": "500 K",
    "material": "U-15Mo",
    "source_file": "Interdiffusion Between Zr Diffusion Barrier and U-Mo Alloy_6dfb90c4.md",
    "category": "diffusion",
    "confidence": "high",
    "notes": "Table 1, 最低值(高Mo含量)"
  }
]

File: data/fuel_swelling_wiki/parameters_v2/2021_Qian_RateTheoryUN.json
[
  {
    "id": "2021_Qian_RateTheoryUN_param_001",
    "name": "Xe:Kr fission yield ratio",
    "name_en": "Xe:Kr fission yield ratio",
    "symbol": "Xe:Kr",
    "value": 9.0,
    "value_str": "9",
    "unit": "ratio",
    "uncertainty": "",
    "temperature_K": null,
    "material": "UN",
    "burnup_range": null,
    "category": "experiment",
    "subcategory": "measured_parameter",
    "equation": "fission gas generation",
    "notes": "fission",
    "source_file": "Qian_et_al._-_2021_-_A_kinetic_rate_theory_modelling_of_fission_gas_release_and_fuel_swelling_for_UN_fuels_4b9ce0a2.md",
    "confidence": "high",
    "value_type": "scalar"
  },
  {
    "id": "2021_Qian_RateTheoryUN_param_002",
    "name": "Surface energy",
    "name_en": "Surface energy",
    "symbol": "γ",
    "value": 10.0,
    "value_str": "10",
    "unit": "N/m",
    "uncertainty": "",
    "temperature_K": null,
    "material": "UN",
    "burnup_range": null,
    "category": "bubble",
    "subcategory": "bubble_parameter",
    "equation": "Van der Waals bubble: P = 2γ/R + Ph",
    "notes": "模型计算值; bubble model",
    "source_file": "Qian_et_al._-_2021_-_A_kinetic_rate_theory_modelling_of_fission_gas_release_and_fuel_swelling_for_UN_fuels_4b9ce0a2.md",
    "confidence": "high",
    "value_type": "scalar"
  },
  {
    "id": "2021_Qian_RateTheoryUN_param_003",
    "name": "Hydrostatic pressure",
    "name_en": "Hydrostatic pressure",
    "symbol": "Ph",
    "value": 10000000.0,
    "value_str": "10000000.0",
    "unit": "N/m²",
    "uncertainty": "",
    "temperature_K": null,
    "material": "UN",
    "burnup_range": null,
    "category": "bubble",
    "subcategory": "bubble_parameter",
    "equation": "Van der Waals bubble",
    "notes": "模型计算值; bubble model",
    "source_file": "Qian_et_al._-_2021_-_A_kinetic_rate_theory_modelling_of_fission_gas_release_and_fuel_swelling_for_UN_fuels_4b9ce0a2.md",
    "confidence": "high",
    "value_type": "scalar"
  },
  {
    "id": "2021_Qian_RateTheoryUN_param_004",
    "name": "Van der Waals constant",
    "name_en": "Van der Waals constant",
    "symbol": "B",
    "value": 8.5e-32,
    "value_str": "8.5e-32",
    "unit": "m³",
    "uncertainty": "",
    "temperature_K": null,
    "material": "UN",
    "burnup_range": null,
    "category": "bubble",
    "subcategory": "bubble_parameter",
    "equation": "P(4/3·πRi³ - BNi) = NiKBT",
    "notes": "bubble EOS",
    "source_file": "Qian_et_al._-_2021_-_A_kinetic_rate_theory_modelling_of_fission_gas_release_and_fuel_swelling_for_UN_fuels_4b9ce0a2.md",
    "confidence": "high",
    "value_type": "scalar"
  },
  {
    "id": "2021_Qian_RateTheoryUN_param_005",
    "name": "Lattice constant",
    "name_en": "Lattice constant",
    "symbol": "a₀",
    "value": 0.49,
    "value_str": "0.49",
    "unit": "nm",
    "uncertainty": "",
    "temperature_K": null,
    "material": "UN",
    "burnup_range": null,
    "category": "diffusion",
    "subcategory": "diffusion_parameter",
    "equation": "Di = 3a₀⁴Ds/(4Ri⁴)",
    "notes": "bubble diffusivity",
    "source_file": "Qian_et_al._-_2021_-_A_kinetic_rate_theory_modelling_of_fission_gas_release_and_fuel_swelling_for_UN_fuels_4b9ce0a2.md",
    "confidence": "high",
    "value_type": "scalar"
  },
  {
    "id": "2021_Qian_RateTheoryUN_param_006",
    "name": "Surface self-diffusivity pre-exponential",
    "name_en": "Surface self-diffusivity pre-exponential",
    "symbol": "Ds₀",
    "value": 1920.0,
    "value_str": "1920",
    "unit": "m²/s",
    "uncertainty": "",
    "temperature_K": null,
    "material": "UN",
    "burnup_range": null,
    "category": "diffusion",
    "subcategory": "diffusion_parameter",
    "equation": "Ds = 1.92×10³ exp(-4.22×10⁵/RT)",
    "notes": "",
    "source_file": "Qian_et_al._-_2021_-_A_kinetic_rate_theory_modelling_of_fission_gas_release_and_fuel_swelling_for_UN_fuels_4b9ce0a2.md",
    "confidence": "high",
    "value_type": "scalar"
  },
  {
    "id": "2021_Qian_RateTheoryUN_param_007",
    "name": "Surface self-diffusivity activation energy",
    "name_en": "Surface self-diffusivity activation energy",
    "symbol": "Ea_Ds",
    "value": 422000.0,
    "value_str": "422000",
    "unit": "J/mol",
    "uncertainty": "",
    "temperature_K": null,
    "material": "UN",
    "burnup_range": null,
    "category": "diffusion",
    "subcategory": "diffusion_parameter",
    "equation": "Ds = 1.92×10³ exp(-4.22×10⁵/RT)",
    "notes": "",
    "source_file": "Qian_et_al._-_2021_-_A_kinetic_rate_theory_modelling_of_fission_gas_release_and_fuel_swelling_for_UN_fuels_4b9ce0a2.md",
    "confidence": "high",
    "value_type": "scalar"
  },
  {
    "id": "2021_Qian_RateTheoryUN_param_008",
    "name": "Escape layer thickness",
    "name_en": "Escape layer thickness",
    "symbol": "d",
    "value": 1.0,
    "value_str": "1",
    "unit": "nm",
    "uncertainty": "",
    "temperature_K": null,
    "material": "UN",
    "burnup_range": null,
    "category": "experiment",
    "subcategory": "measured_parameter",
    "equation": "bi = b₀·(3d)/(3d+Ri)·...",
    "notes": "re-solution",
    "source_file": "Qian_et_al._-_2021_-_A_kinetic_rate_theory_modelling_of_fission_gas_release_and_fuel_swelling_for_UN_fuels_4b9ce0a2.md",
    "confidence": "high",
    "value_type": "scalar"
  },
  {
    "id": "2021_Qian_RateTheoryUN_param_009",
    "name": "Return layer thickness",
    "name_en": "Return layer thickness",
    "symbol": "δ",
    "value": 0.4,
    "value_str": "0.4",
    "unit": "nm",
    "uncertainty": "",
    "temperature_K": null,
    "material": "UN",
    "burnup_range": null,
    "category": "experiment",
    "subcategory": "measured_parameter",
    "equation": "bi = b₀·(3d)/(3d+Ri)·...",
    "notes": "re-solution",
    "source_file": "Qian_et_al._-_2021_-_A_kinetic_rate_theory_modelling_of_fission_gas_release_and_fuel_swelling_for_UN_fuels_4b9ce0a2.md",
    "confidence": "high",
    "value_type": "scalar"
  },
  {
    "id": "2021_Qian_RateTheoryUN_param_010",
    "name": "Xe diffusivity pre-exponential (this work)",
    "name_en": "Xe diffusivity pre-exponential (this work)",
    "symbol": "Dg₀",
    "value": 0.00405,
    "value_str": "0.00405",
    "unit": "cm²/s",
    "uncertainty": "calibrated, 20× Oi's value",
    "temperature_K": null,
    "material": "UN",
    "burnup_range": null,
    "category": "diffusion",
    "subcategory": "diffusion_parameter",
    "equation": "Dg = 4.05×10⁻³ exp(-2.15×10⁵/RT)",
    "notes": "实验测量值; calibrated from JOYO data",
    "source_file": "Qian_et_al._-_2021_-_A_kinetic_rate_theory_modelling_of_fission_gas_release_and_fuel_swelling_for_UN_fuels_4b9ce0a2.md",
    "confidence": "medium",
    "value_type": "scalar"
  },
  {
    "id": "2021_Qian_RateTheoryUN_param_011",
    "name": "Xe diffusivity activation energy",
    "name_en": "Xe diffusivity activation energy",
    "symbol": "Ea_Dg",
    "value": 215000.0,
    "value_str": "215000",
    "unit": "J/mol",
    "uncertainty": "",
    "temperature_K": null,
    "material": "UN",
    "burnup_range": null,
    "category": "diffusion",
    "subcategory": "diffusion_parameter",
    "equation": "Dg = 4.05×10⁻³ exp(-2.15×10⁵/RT)",
    "notes": "",
    "source_file": "Qian_et_al._-_2021_-_A_kinetic_rate_theory_modelling_of_fission_gas_release_and_fuel_swelling_for_UN_fuels_4b9ce0a2.md",
    "confidence": "medium",
    "value_type": "scalar"
  },
  {
    "id": "2021_Qian_RateTheoryUN_param_012",
    "name": "Nucleation factor",
    "name_en": "Nucleation factor",
    "symbol": "FN",
    "value": 0.0001,
    "value_str": "0.0001",
    "unit": "dimensionless",
    "uncertainty": "determined by sensitivity analysis",
    "temperature_K": null,
    "material": "UN",
    "burnup_range": null,
    "category": "bubble",
    "subcategory": "bubble_nucleation",
    "equation": "dCg/dt bubble nucleation term",
    "notes": "intragranular",
    "source_file": "Qian_et_al._-_2021_-_A_kinetic_rate_theory_modelling_of_fission_gas_release_and_fuel_swelling_for_UN_fuels_4b9ce0a2.md",
    "confidence": "medium",
    "value_type": "scalar"
  },
  {
    "id": "2021_Qian_RateTheoryUN_param_013",
    "name": "Resolution constant",
    "name_en": "Resolution constant",
    "symbol": "b₀",
    "value": 1e-18,
    "value_str": "1e-18",
    "unit": "cm³",
    "uncertainty": "much smaller than Feng's 1.36×10⁻¹⁵",
    "temperature_K": null,
    "material": "UN",
    "burnup_range": null,
    "category": "bubble",
    "subcategory": "bubble_parameter",
    "equation": "bi = b₀·(3d)/(3d+Ri)·...",
    "notes": "calibrated",
    "source_file": "Qian_et_al._-_2021_-_A_kinetic_rate_theory_modelling_of_fission_gas_release_and_fuel_swelling_for_UN_fuels_4b9ce0a2.md",
    "confidence": "medium",
    "value_type": "scalar"
  },
  {
    "id": "2021_Qian_RateTheoryUN_param_014",
    "name": "Grain diameter",
    "name_en": "Grain diameter",
    "symbol": "dg",
    "value": 10.0,
    "value_str": "10",
    "unit": "μm",
    "uncertainty": "",
    "temperature_K": null,
    "material": "UN",
    "burnup_range": null,
    "category": "experiment",
    "subcategory": "measured_parameter",
    "equation": "",
    "notes": "实验测量值; JOYO experiment",
    "source_file": "Qian_et_al._-_2021_-_A_kinetic_rate_theory_modelling_of_fission_gas_release_and_fuel_swelling_for_UN_fuels_4b9ce0a2.md",
    "confidence": "high",
    "value_type": "scalar"
  },
  {
    "id": "2021_Qian_RateTheoryUN_param_015",
    "name": "Fission gas yield",
    "name_en": "Fission gas yield",
    "symbol": "η",
    "value": 0.25,
    "value_str": "0.25",
    "unit": "atoms/fission",
    "uncertainty": "",
    "temperature_K": null,
    "material": "UN",
    "burnup_range": null,
    "category": "experiment",
    "subcategory": "measured_parameter",
    "equation": "dCg/dt source term",
    "notes": "",
    "source_file": "Qian_et_al._-_2021_-_A_kinetic_rate_theory_modelling_of_fission_gas_release_and_fuel_swelling_for_UN_fuels_4b9ce0a2.md",
    "confidence": "high",
    "value_type": "scalar"
  },
  {
    "id": "2021_Qian_RateTheoryUN_param_016",
    "name": "Bubble size grouping factor",
    "name_en": "Bubble size grouping factor",
    "symbol": "m",
    "value": 2.0,
    "value_str": "2",
    "unit": "dimensionless",
    "uncertainty": "",
    "temperature_K": null,
    "material": "UN",
    "burnup_range": null,
    "category": "bubble",
    "subcategory": "bubble_parameter",
    "equation": "Ni = m·Ni-1",
    "notes": "模型计算值; fine simulation",
    "source_file": "Qian_et_al._-_2021_-_A_kinetic_rate_theory_modelling_of_fission_gas_release_and_fuel_swelling_for_UN_fuels_4b9ce0a2.md",
    "confidence": "high",
    "value_type": "scalar"
  },
  {
    "id": "2021_Qian_RateTheoryUN_param_017",
    "name": "Fuel diameter",
    "name_en": "Fuel diameter",
    "symbol": "$d_f$",
    "value": 7.43,
    "value_str": "7.43",
    "unit": "mm",
    "uncertainty": "",
    "temperature_K": null,
    "material": "UN",
    "burnup_range": null,
    "category": "experiment",
    "subcategory": "measured_parameter",
    "equation": "",
    "notes": "实验测量值; JOYO experiment",
    "source_file": "Qian_et_al._-_2021_-_A_kinetic_rate_theory_modelling_of_fission_gas_release_and_fuel_swelling_for_UN_fuels_4b9ce0a2.md",
    "confidence": "high",
    "value_type": "scalar"
  },
  {
    "id": "2021_Qian_RateTheoryUN_param_018",
    "name": "Fuel height",
    "name_en": "Fuel height",
    "symbol": "$h_f$",
    "value": 8.0,
    "value_str": "8",
    "unit": "mm",
    "uncertainty": "",
    "temperature_K": null,
    "material": "UN",
    "burnup_range": null,
    "category": "experiment",
    "subcategory": "measured_parameter",
    "equation": "",
    "notes": "实验测量值; JOYO experiment",
    "source_file": "Qian_et_al._-_2021_-_A_kinetic_rate_theory_modelling_of_fission_gas_release_and_fuel_swelling_for_UN_fuels_4b9ce0a2.md",
    "confidence": "high",
    "value_type": "scalar"
  },
  {
    "id": "2021_Qian_RateTheoryUN_param_019",
    "name": "Bulk density",
    "name_en": "Bulk density",
    "symbol": "$\\rho_{bulk}$",
    "value": 86.0,
    "value_str": "86",
    "unit": "%TD",
    "uncertainty": "",
    "temperature_K": null,
    "material": "UN",
    "burnup_range": null,
    "category": "experiment",
    "subcategory": "measured_parameter",
    "equation": "",
    "notes": "实验测量值; JOYO experiment",
    "source_file": "Qian_et_al._-_2021_-_A_kinetic_rate_theory_modelling_of_fission_gas_release_and_fuel_swelling_for_UN_fuels_4b9ce0a2.md",
    "confidence": "high",
    "value_type": "scalar"
  },
  {
    "id": "2021_Qian_RateTheoryUN_param_020",
    "name": "U-235 enrichment",
    "name_en": "U-235 enrichment",
    "symbol": "$e_{235}$",
    "value": 19.39,
    "value_str": "19.39",
    "unit": "wt.%",
    "uncertainty": "",
    "temperature_K": null,
    "material": "UN",
    "burnup_range": null,
    "category": "experiment",
    "subcategory": "measured_parameter",
    "equation": "",
    "notes": "实验测量值; JOYO experiment",
    "source_file": "Qian_et_al._-_2021_-_A_kinetic_rate_theory_modelling_of_fission_gas_release_and_fuel_swelling_for_UN_fuels_4b9ce0a2.md",
    "confidence": "high",
    "value_type": "scalar"
  },
  {
    "id": "2021_Qian_RateTheoryUN_param_021",
    "name": "Gas in grain bulk fraction",
    "name_en": "Gas in grain bulk fraction",
    "symbol": "$f$",
    "value": 80.0,
    "value_str": "80",
    "unit": "%",
    "uncertainty": "",
    "temperature_K": null,
    "material": "UN",
    "burnup_range": null,
    "category": "experiment",
    "subcategory": "measured_parameter",
    "equation": "",
    "notes": "JOYO, ~5% FIMA",
    "source_file": "Qian_et_al._-_2021_-_A_kinetic_rate_theory_modelling_of_fission_gas_release_and_fuel_swelling_for_UN_fuels_4b9ce0a2.md",
    "confidence": "high",
    "value_type": "scalar"
  },
  {
    "id": "2021_Qian_RateTheoryUN_param_022",
    "name": "Gas at grain boundary fraction",
    "name_en": "Gas at grain boundary fraction",
    "symbol": "$S_{gb}$",
    "value": 15.0,
    "value_str": "15",
    "unit": "%",
    "uncertainty": "",
    "temperature_K": null,
    "material": "UN",
    "burnup_range": null,
    "category": "experiment",
    "subcategory": "measured_parameter",
    "equation": "",
    "notes": "JOYO",
    "source_file": "Qian_et_al._-_2021_-_A_kinetic_rate_theory_modelling_of_fission_gas_release_and_fuel_swelling_for_UN_fuels_4b9ce0a2.md",
    "confidence": "high",
    "value_type": "scalar"
  },
  {
    "id": "2021_Qian_RateTheoryUN_param_023",
    "name": "Gas released fraction",
    "name_en": "Gas released fraction",
    "symbol": "$f$",
    "value": 5.0,
    "value_str": "5",
    "unit": "%",
    "uncertainty": "",
    "temperature_K": null,
    "material": "UN",
    "burnup_range": null,
    "category": "bubble",
    "subcategory": "bubble_parameter",
    "equation": "",
    "notes": "JOYO",
    "source_file": "Qian_et_al._-_2021_-_A_kinetic_rate_theory_modelling_of_fission_gas_release_and_fuel_swelling_for_UN_fuels_4b9ce0a2.md",
    "confidence": "high",
    "value_type": "scalar"
  },
  {
    "id": "2021_Qian_RateTheoryUN_param_024",
    "name": "UN thermal conductivity coefficient",
    "name_en": "UN thermal conductivity coefficient",
    "symbol": "$\\kappa$",
    "value": 1.37,
    "value_str": "1.37",
    "unit": "W/m/K",
    "uncertainty": "",
    "temperature_K": null,
    "material": "UN",
    "burnup_range": null,
    "category": "thermal",
    "subcategory": "thermal_property",
    "equation": "k = 1.37T^0.41(1-P)(1+P)",
    "notes": "",
    "source_file": "Qian_et_al._-_2021_-_A_kinetic_rate_theory_modelling_of_fission_gas_release_and_fuel_swelling_for_UN_fuels_4b9ce0a2.md",
    "confidence": "high",
    "value_type": "scalar"
  },
  {
    "id": "2021_Qian_RateTheoryUN_param_025",
    "name": "UN thermal conductivity temperature exponent",
    "name_en": "UN thermal conductivity temperature exponent",
    "symbol": "$T$",
    "value": 0.41,
    "value_str": "0.41",
    "unit": "dimensionless",
    "uncertainty": "",
    "temperature_K": null,
    "material": "UN",
    "burnup_range": null,
    "category": "thermal",
    "subcategory": "thermal_property",
    "equation": "k = 1.37T^0.41(1-P)(1+P)",
    "notes": "",
    "source_file": "Qian_et_al._-_2021_-_A_kinetic_rate_theory_modelling_of_fission_gas_release_and_fuel_swelling_for_UN_fuels_4b9ce0a2.md",
    "confidence": "high",
    "value_type": "scalar"
  },
  {
    "id": "2021_Qian_RateTheoryUN_param_026",
    "name": "D9 cladding thermal conductivity coefficient a",
    "name_en": "D9 cladding thermal conductivity coefficient a",
    "symbol": "a",
    "value": 7.598,
    "value_str": "7.598",
    "unit": "W/m/K",
    "uncertainty": "",
    "temperature_K": [
      1000.0,
      1000.0
    ],
    "material": "15Cr-20Ni SS (D9)",
    "burnup_range": null,
    "category": "thermal",
    "subcategory": "thermal_property",
    "equation": "λ = 7.598 + 2.391×10⁻²T - 8.899×10⁻⁶T²",
    "notes": "",
    "source_file": "Qian_et_al._-_2021_-_A_kinetic_rate_theory_modelling_of_fission_gas_release_and_fuel_swelling_for_UN_fuels_4b9ce0a2.md",
    "confidence": "high",
    "value_type": "scalar"
  },
  {
    "id": "2021_Qian_RateTheoryUN_param_027",
    "name": "D9 cladding thermal conductivity coefficient b",
    "name_en": "D9 cladding thermal conductivity coefficient b",
    "symbol": "b",
    "value": 0.02391,
    "value_str": "0.02391",
    "unit": "W/m/K²",
    "uncertainty": "",
    "temperature_K": [
      1000.0,
      1000.0
    ],
    "material": "15Cr-20Ni SS (D9)",
    "burnup_range": null,
    "category": "thermal",
    "subcategory": "thermal_property",
    "equation": "λ = 7.598 + 2.391×10⁻²T - 8.899×10⁻⁶T²",
    "notes": "",
    "source_file": "Qian_et_al._-_2021_-_A_kinetic_rate_theory_modelling_of_fission_gas_release_and_fuel_swelling_for_UN_fuels_4b9ce0a2.md",
    "confidence": "high",
    "value_type": "scalar"
  },
  {
    "id": "2021_Qian_RateTheoryUN_param_028",
    "name": "D9 cladding thermal conductivity coefficient c",
    "name_en": "D9 cladding thermal conductivity coefficient c",
    "symbol": "c",
    "value": -8.899e-06,
    "value_str": "-8.899e-06",
    "unit": "W/m/K³",
    "uncertainty": "",
    "temperature_K": [
      1000.0,
      1000.0
    ],
    "material": "15Cr-20Ni SS (D9)",
    "burnup_range": null,
    "category": "thermal",
    "subcategory": "thermal_property",
    "equation": "λ = 7.598 + 2.391×10⁻²T - 8.899×10⁻⁶T²",
    "notes": "",
    "source_file": "Qian_et_al._-_2021_-_A_kinetic_rate_theory_modelling_of_fission_gas_release_and_fuel_swelling_for_UN_fuels_4b9ce0a2.md",
    "confidence": "high",
    "value_type": "scalar"
  },
  {
    "id": "2021_Qian_RateTheoryUN_param_029",
    "name": "Xe diffusivity pre-exponential (Oi)",
    "name_en": "Xe diffusivity pre-exponential (Oi)",
    "symbol": "Dg₀",
    "value": 0.000205,
    "value_str": "0.000205",
    "unit": "cm²/s",
    "uncertainty": "literature value",
    "temperature_K": null,
    "material": "UN",
    "burnup_range": null,
    "category": "diffusion",
    "subcategory": "diffusion_parameter",
    "equation": "Dg = 2.05×10⁻⁴ exp(-2.15×10⁵/RT)",
    "notes": "Oi's formula",
    "source_file": "Qian_et_al._-_2021_-_A_kinetic_rate_theory_modelling_of_fission_gas_release_and_fuel_swelling_for_UN_fuels_4b9ce0a2.md",
    "confidence": "high",
    "value_type": "scalar"
  },
  {
    "id": "2021_Qian_RateTheoryUN_param_030",
    "name": "Xe diffusivity pre-exponential (Melehan)",
    "name_en": "Xe diffusivity pre-exponential (Melehan)",
    "symbol": "Dg₀",
    "value": 4e-06,
    "value_str": "4e-06",
    "unit": "cm²/s",
    "uncertainty": "literature",
    "temperature_K": null,
    "material": "UN",
    "burnup_range": null,
    "category": "diffusion",
    "subcategory": "diffusion_parameter",
    "equation": "Dg = 4.0×10⁻⁶ exp(-2.71×10⁵/RT)",
    "notes": "",
    "source_file": "Qian_et_al._-_2021_-_A_kinetic_rate_theory_modelling_of_fission_gas_release_and_fuel_swelling_for_UN_fuels_4b9ce0a2.md",
    "confidence": "medium",
    "value_type": "scalar"
  },
  {
    "id": "2021_Qian_RateTheoryUN_param_031",
    "name": "Xe diffusivity activation energy (Melehan)",
    "name_en": "Xe diffusivity activation energy (Melehan)",
    "symbol": "Ea",
    "value": 271000.0,
    "value_str": "271000",
    "unit": "J/mol",
    "uncertainty": "",
    "temperature_K": null,
    "material": "UN",
    "burnup_range": null,
    "category": "diffusion",
    "subcategory": "diffusion_parameter",
    "equation": "Dg = 4.0×10⁻⁶ exp(-2.71×10⁵/RT)",
    "notes": "",
    "source_file": "Qian_et_al._-_2021_-_A_kinetic_rate_theory_modelling_of_fission_gas_release_and_fuel_swelling_for_UN_fuels_4b9ce0a2.md",
    "confidence": "medium",
    "value_type": "scalar"
  },
  {
    "id": "2021_Qian_RateTheoryUN_param_032",
    "name": "Xe diffusivity pre-exponential (Biddle)",
    "name_en": "Xe diffusivity pre-exponential (Biddle)",
    "symbol": "Dg₀",
    "value": 3e-08,
    "value_str": "3e-08",
    "unit": "cm²/s",
    "uncertainty": "literature",
    "temperature_K": null,
    "material": "UN",
    "burnup_range": null,
    "category": "diffusion",
    "subcategory": "diffusion_parameter",
    "equation": "Dg = 3.0×10⁻⁸ exp(-2.41×10⁵/RT)",
    "notes": "",
    "source_file": "Qian_et_al._-_2021_-_A_kinetic_rate_theory_modelling_of_fission_gas_release_and_fuel_swelling_for_UN_fuels_4b9ce0a2.md",
    "confidence": "medium",
    "value_type": "scalar"
  },
  {
    "id": "2021_Qian_RateTheoryUN_param_033",
    "name": "Xe diffusivity pre-exponential (BMI)",
    "name_en": "Xe diffusivity pre-exponential (BMI)",
    "symbol": "Dg₀",
    "value": 4.65e-05,
    "value_str": "4.65e-05",
    "unit": "cm²/s",
    "uncertainty": "literature",
    "temperature_K": null,
    "material": "UN",
    "burnup_range": null,
    "category": "diffusion",
    "subcategory": "diffusion_parameter",
    "equation": "Dg = 4.65×10⁻⁵ exp(-3×10⁵/RT)",
    "notes": "",
    "source_file": "Qian_et_al._-_2021_-_A_kinetic_rate_theory_modelling_of_fission_gas_release_and_fuel_swelling_for_UN_fuels_4b9ce0a2.md",
    "confidence": "medium",
    "value_type": "scalar"
  },
  {
    "id": "2021_Qian_RateTheoryUN_param_034",
    "name": "Xe diffusivity pre-exponential (NASA)",
    "name_en": "Xe diffusivity pre-exponential (NASA)",
    "symbol": "Dg₀",
    "value": 2.4e-10,
    "value_str": "2.4e-10",
    "unit": "cm²/s",
    "uncertainty": "literature",
    "temperature_K": null,
    "material": "UN",
    "burnup_range": null,
    "category": "diffusion",
    "subcategory": "diffusion_parameter",
    "equation": "Dg = 2.4×10⁻¹⁰ exp(-1.57×10⁵/RT)",
    "notes": "",
    "source_file": "Qian_et_al._-_2021_-_A_kinetic_rate_theory_modelling_of_fission_gas_release_and_fuel_swelling_for_UN_fuels_4b9ce0a2.md",
    "confidence": "medium",
    "value_type": "scalar"
  }
]

File: data/fuel_swelling_wiki/parameters_v2/2022_Qian_U10Zr_CavitationalVoidSwelling.json
[
  {
    "id": "2022_Qian_U10Zr_CavitationalVoidSwelling_001",
    "name": "Pre-exponential factor for vacancy diffusion",
    "name_en": "Pre-exponential factor for vacancy diffusion",
    "symbol": "D_v0",
    "value": 1e-7,
    "value_str": "1.0e-7",
    "unit": "cm²/s",
    "uncertainty": "",
    "temperature_K": null,
    "material": "U-10Zr (α-U phase)",
    "burnup_range": null,
    "category": "diffusion",
    "subcategory": "diffusion_parameter",
    "equation": "D_v = D_v0 exp(-E_m^v/k_BT)",
    "notes": "Determined in this work by matching swelling data at both low and high temperature regimes",
    "source_file": "Yun 等 - Investigation of swelling behaviors of U-10Zr meta.md",
    "confidence": "medium",
    "value_type": "scalar"
  },
  {
    "id": "2022_Qian_U10Zr_CavitationalVoidSwelling_002",
    "name": "Vacancy migration energy",
    "name_en": "Vacancy migration energy",
    "symbol": "E_m^v",
    "value": 0.34,
    "value_str": "0.34",
    "unit": "eV",
    "uncertainty": "",
    "temperature_K": null,
    "material": "U-10Zr (α-U phase)",
    "burnup_range": null,
    "category": "activation_energy",
    "subcategory": "migration_energy",
    "equation": "D_v = D_v0 exp(-E_m^v/k_BT)",
    "notes": "From DFT calculation, consistent with Huang & Wirth (2011). Key parameter: much lower than Rest's value, enabling low-T swelling prediction",
    "source_file": "Yun 等 - Investigation of swelling behaviors of U-10Zr meta.md",
    "confidence": "high",
    "value_type": "scalar"
  },
  {
    "id": "2022_Qian_U10Zr_CavitationalVoidSwelling_003",
    "name": "Vacancy formation energy",
    "name_en": "Vacancy formation energy",
    "symbol": "E_f^v",
    "value": 1.77,
    "value_str": "1.77",
    "unit": "eV",
    "uncertainty": "",
    "temperature_K": null,
    "material": "U-10Zr (α-U phase)",
    "burnup_range": null,
    "category": "activation_energy",
    "subcategory": "formation_energy",
    "equation": "",
    "notes": "DFT calculation using 5×2×3 supercells with VASP",
    "source_file": "Yun 等 - Investigation of swelling behaviors of U-10Zr meta.md",
    "confidence": "high",
    "value_type": "scalar"
  },
  {
    "id": "2022_Qian_U10Zr_CavitationalVoidSwelling_004",
    "name": "Pre-exponential factor for interstitial diffusion",
    "name_en": "Pre-exponential factor for interstitial diffusion",
    "symbol": "D_i0",
    "value": 1e-4,
    "value_str": "1.0e-4",
    "unit": "cm²/s",
    "uncertainty": "",
    "temperature_K": null,
    "material": "U-10Zr",
    "burnup_range": null,
    "category": "diffusion",
    "subcategory": "diffusion_parameter",
    "equation": "D_i = D_i0 exp(-E_m^i/k_BT)",
    "notes": "Determined in this work",
    "source_file": "Yun 等 - Investigation of swelling behaviors of U-10Zr meta.md",
    "confidence": "medium",
    "value_type": "scalar"
  },
  {
    "id": "2022_Qian_U10Zr_CavitationalVoidSwelling_005",
    "name": "Interstitial migration energy",
    "name_en": "Interstitial migration energy",
    "symbol": "E_m^i",
    "value": 0.19,
    "value_str": "0.19",
    "unit": "eV",
    "uncertainty": "",
    "temperature_K": null,
    "material": "U-10Zr",
    "burnup_range": null,
    "category": "activation_energy",
    "subcategory": "migration_energy",
    "equation": "D_i = D_i0 exp(-E_m^i/k_BT)",
    "notes": "From DFT calculation (Huang & Wirth, 2011)",
    "source_file": "Yun 等 - Investigation of swelling behaviors of U-10Zr meta.md",
    "confidence": "high",
    "value_type": "scalar"
  },
  {
    "id": "2022_Qian_U10Zr_CavitationalVoidSwelling_006",
    "name": "Pre-exponential factor for fission gas atom diffusion",
    "name_en": "Pre-exponential factor for fission gas atom diffusion",
    "symbol": "D_fg0",
    "value": 1.2e-3,
    "value_str": "1.2e-3",
    "unit": "cm²/s",
    "uncertainty": "",
    "temperature_K": null,
    "material": "U-10Zr",
    "burnup_range": null,
    "category": "diffusion",
    "subcategory": "diffusion_parameter",
    "equation": "D_fg = D_fg0 exp(-E_m^fg/k_BT)",
    "notes": "From Ogata et al. (1996)",
    "source_file": "Yun 等 - Investigation of swelling behaviors of U-10Zr meta.md",
    "confidence": "high",
    "value_type": "scalar"
  },
  {
    "id": "2022_Qian_U10Zr_CavitationalVoidSwelling_007",
    "name": "Fission gas atom migration energy",
    "name_en": "Fission gas atom migration energy",
    "symbol": "E_m^fg",
    "value": 1.16,
    "value_str": "1.16",
    "unit": "eV",
    "uncertainty": "",
    "temperature_K": null,
    "material": "U-10Zr",
    "burnup_range": null,
    "category": "activation_energy",
    "subcategory": "migration_energy",
    "equation": "D_fg = D_fg0 exp(-E_m^fg/k_BT)",
    "notes": "From Ogata et al. (1996)",
    "source_file": "Yun 等 - Investigation of swelling behaviors of U-10Zr meta.md",
    "confidence": "high",
    "value_type": "scalar"
  },
  {
    "id": "2022_Qian_U10Zr_CavitationalVoidSwelling_008",
    "name": "Dislocation density",
    "name_en": "Dislocation density",
    "symbol": "ρ_d",
    "value": 7e9,
    "value_str": "7e9",
    "unit": "cm⁻²",
    "uncertainty": "",
    "temperature_K": null,
    "material": "U-10Zr",
    "burnup_range": null,
    "category": "irradiation_damage",
    "subcategory": "microstructure_parameter",
    "equation": "",
    "notes": "From Rest (1993)",
    "source_file": "Yun 等 - Investigation of swelling behaviors of U-10Zr meta.md",
    "confidence": "medium",
    "value_type": "scalar"
  },
  {
    "id": "2022_Qian_U10Zr_CavitationalVoidSwelling_009",
    "name": "Bubble nucleation factor (bulk and phase boundaries)",
    "name_en": "Bubble nucleation factor",
    "symbol": "N_b",
    "value": 1e-5,
    "value_str": "1e-5",
    "unit": "",
    "uncertainty": "",
    "temperature_K": null,
    "material": "U-10Zr",
    "burnup_range": null,
    "category": "swelling",
    "subcategory": "bubble_parameter",
    "equation": "",
    "notes": "Same for bulk and phase boundaries; from Rest (1993)",
    "source_file": "Yun 等 - Investigation of swelling behaviors of U-10Zr meta.md",
    "confidence": "medium",
    "value_type": "scalar"
  },
  {
    "id": "2022_Qian_U10Zr_CavitationalVoidSwelling_010",
    "name": "Grain size",
    "name_en": "Grain size",
    "symbol": "d_g",
    "value": 1e-3,
    "value_str": "1.0e-3",
    "unit": "cm",
    "uncertainty": "",
    "temperature_K": null,
    "material": "U-10Zr (α-U phase)",
    "burnup_range": null,
    "category": "mechanical",
    "subcategory": "microstructure_parameter",
    "equation": "",
    "notes": "Roughly estimated via TEM for low temperature regime",
    "source_file": "Yun 等 - Investigation of swelling behaviors of U-10Zr meta.md",
    "confidence": "low",
    "value_type": "scalar"
  },
  {
    "id": "2022_Qian_U10Zr_CavitationalVoidSwelling_011",
    "name": "Phase boundary temperature (α↔γ)",
    "name_en": "Phase boundary temperature",
    "symbol": "T_αγ",
    "value": 903,
    "value_str": "903",
    "unit": "K",
    "uncertainty": "",
    "temperature_K": 903,
    "material": "U-10Zr",
    "burnup_range": null,
    "category": "phase_transformation",
    "subcategory": "transition_temperature",
    "equation": "",
    "notes": "Temperature separating α-U and γ-U phase zones in the fuel",
    "source_file": "Yun 等 - Investigation of swelling behaviors of U-10Zr meta.md",
    "confidence": "high",
    "value_type": "scalar"
  },
  {
    "id": "2022_Qian_U10Zr_CavitationalVoidSwelling_012",
    "name": "α-U phase volume fraction",
    "name_en": "α-U phase volume fraction",
    "symbol": "f_α",
    "value": 0.722,
    "value_str": "72.2%",
    "unit": "",
    "uncertainty": "",
    "temperature_K": null,
    "material": "U-10Zr (EBR-II X423)",
    "burnup_range": null,
    "category": "phase_transformation",
    "subcategory": "phase_fraction",
    "equation": "",
    "notes": "α-U zone occupies 72.2% of total fuel volume in EBR-II conditions",
    "source_file": "Yun 等 - Investigation of swelling behaviors of U-10Zr meta.md",
    "confidence": "medium",
    "value_type": "scalar"
  },
  {
    "id": "2022_Qian_U10Zr_CavitationalVoidSwelling_013",
    "name": "U-10Zr thermal conductivity",
    "name_en": "U-10Zr thermal conductivity",
    "symbol": "k",
    "value": null,
    "value_str": "k = (1-P)^1.5 × (11.7 + 1.33e-2 T + 9.38e-6 T²)",
    "unit": "W/m/K",
    "uncertainty": "",
    "temperature_K": null,
    "material": "U-10Zr",
    "burnup_range": null,
    "category": "fuel_performance",
    "subcategory": "thermal_property",
    "equation": "k = (1-P)^1.5 k₀, k₀=11.7+1.33×10⁻²T+9.38×10⁻⁶T²",
    "notes": "P=porosity, T in K; from Savage (1968)",
    "source_file": "Yun 等 - Investigation of swelling behaviors of U-10Zr meta.md",
    "confidence": "high",
    "value_type": "expression"
  },
  {
    "id": "2022_Qian_U10Zr_CavitationalVoidSwelling_014",
    "name": "U-10Zr elastic modulus",
    "name_en": "U-10Zr elastic modulus",
    "symbol": "E",
    "value": null,
    "value_str": "E = 56 - 0.1158(T-890)",
    "unit": "GPa",
    "uncertainty": "",
    "temperature_K": null,
    "material": "U-10Zr",
    "burnup_range": null,
    "category": "mechanical",
    "subcategory": "elastic_property",
    "equation": "E = 56 - 0.1158(T-890)",
    "notes": "T in K; from Karahan (2009) PhD thesis",
    "source_file": "Yun 等 - Investigation of swelling behaviors of U-10Zr meta.md",
    "confidence": "high",
    "value_type": "expression"
  },
  {
    "id": "2022_Qian_U10Zr_CavitationalVoidSwelling_015",
    "name": "U-10Zr thermal expansion coefficient",
    "name_en": "U-10Zr thermal expansion coefficient",
    "symbol": "α_T",
    "value": 1.76e-5,
    "value_str": "1.76e-5",
    "unit": "1/K",
    "uncertainty": "",
    "temperature_K": null,
    "material": "U-10Zr",
    "burnup_range": null,
    "category": "mechanical",
    "subcategory": "thermal_expansion",
    "equation": "",
    "notes": "From Leibowitz & Blomquist (1988)",
    "source_file": "Yun 等 - Investigation of swelling behaviors of U-10Zr meta.md",
    "confidence": "high",
    "value_type": "scalar"
  },
  {
    "id": "2022_Qian_U10Zr_CavitationalVoidSwelling_016",
    "name": "U-10Zr Poisson's ratio",
    "name_en": "U-10Zr Poisson's ratio",
    "symbol": "ν",
    "value": 0.33,
    "value_str": "0.33",
    "unit": "",
    "uncertainty": "",
    "temperature_K": null,
    "material": "U-10Zr",
    "burnup_range": null,
    "category": "mechanical",
    "subcategory": "elastic_property",
    "equation": "",
    "notes": "From Karahan (2009)",
    "source_file": "Yun 等 - Investigation of swelling behaviors of U-10Zr meta.md",
    "confidence": "high",
    "value_type": "scalar"
  },
  {
    "id": "2022_Qian_U10Zr_CavitationalVoidSwelling_017",
    "name": "Cavity average diameter (experiment)",
    "name_en": "Cavity average diameter",
    "symbol": "d_cav",
    "value": 2.98e-4,
    "value_str": "2.98 (σ=0.988) μm",
    "unit": "cm",
    "uncertainty": "σ=0.988 μm",
    "temperature_K": "450-560",
    "material": "U-10Zr",
    "burnup_range": "0.55 at.%",
    "category": "swelling",
    "subcategory": "cavity_parameter",
    "equation": "",
    "notes": "1328 cavities measured via metallography at 0.55 at.% burnup",
    "source_file": "Yun 等 - Investigation of swelling behaviors of U-10Zr meta.md",
    "confidence": "high",
    "value_type": "scalar"
  },
  {
    "id": "2022_Qian_U10Zr_CavitationalVoidSwelling_018",
    "name": "Cavity number density",
    "name_en": "Cavity number density",
    "symbol": "N_cav",
    "value": 8e9,
    "value_str": "8e9",
    "unit": "cm⁻³",
    "uncertainty": "",
    "temperature_K": "450-560",
    "material": "U-10Zr",
    "burnup_range": "0.55 at.%",
    "category": "swelling",
    "subcategory": "cavity_parameter",
    "equation": "",
    "notes": "Estimated from metallography",
    "source_file": "Yun 等 - Investigation of swelling behaviors of U-10Zr meta.md",
    "confidence": "medium",
    "value_type": "scalar"
  },
  {
    "id": "2022_Qian_U10Zr_CavitationalVoidSwelling_019",
    "name": "Low temperature volumetric swelling",
    "name_en": "Low temperature volumetric swelling",
    "symbol": "ΔV/V",
    "value": 12,
    "value_str": "~12%",
    "unit": "%",
    "uncertainty": "",
    "temperature_K": "450-560",
    "material": "U-10Zr",
    "burnup_range": "0.55-0.7 at.%",
    "category": "swelling",
    "subcategory": "volumetric_swelling",
    "equation": "",
    "notes": "Both specimens reached ~12% volumetric swelling; contradicts Rest's prediction of negligible low-T swelling",
    "source_file": "Yun 等 - Investigation of swelling behaviors of U-10Zr meta.md",
    "confidence": "high",
    "value_type": "scalar"
  },
  {
    "id": "2022_Qian_U10Zr_CavitationalVoidSwelling_020",
    "name": "Irradiation enhanced bubble diffusivity",
    "name_en": "Irradiation enhanced bubble diffusivity",
    "symbol": "D_b^irr",
    "value": 1e-29,
    "value_str": "1e-29",
    "unit": "cm²/s",
    "uncertainty": "",
    "temperature_K": null,
    "material": "U-10Zr (γ phase)",
    "burnup_range": null,
    "category": "diffusion",
    "subcategory": "irradiation_enhanced",
    "equation": "",
    "notes": "For high temperature regime γ-U zone; from Rest (1993)",
    "source_file": "Yun 等 - Investigation of swelling behaviors of U-10Zr meta.md",
    "confidence": "medium",
    "value_type": "scalar"
  },
  {
    "id": "2022_Qian_U10Zr_CavitationalVoidSwelling_021",
    "name": "Gas bubble re-solution constant",
    "name_en": "Gas bubble re-solution constant",
    "symbol": "b",
    "value": 1e-18,
    "value_str": "1e-18",
    "unit": "cm³",
    "uncertainty": "",
    "temperature_K": null,
    "material": "U-10Zr (γ phase)",
    "burnup_range": null,
    "category": "swelling",
    "subcategory": "bubble_parameter",
    "equation": "",
    "notes": "For high temperature regime; from Rest (1993)",
    "source_file": "Yun 等 - Investigation of swelling behaviors of U-10Zr meta.md",
    "confidence": "medium",
    "value_type": "scalar"
  },
  {
    "id": "2022_Qian_U10Zr_CavitationalVoidSwelling_022",
    "name": "Hydrostatic stress in irradiated fuel",
    "name_en": "Hydrostatic stress in irradiated fuel",
    "symbol": "σ_h",
    "value": null,
    "value_str": "60-130 MPa (compressive)",
    "unit": "MPa",
    "uncertainty": "",
    "temperature_K": "~556 (283°C max)",
    "material": "U-10Zr",
    "burnup_range": "0.55 at.%",
    "category": "mechanical",
    "subcategory": "stress_parameter",
    "equation": "",
    "notes": "COMSOL FE simulation; >> estimated cavity internal pressure (~3 MPa), ruling out equilibrium bubble mechanism",
    "source_file": "Yun 等 - Investigation of swelling behaviors of U-10Zr meta.md",
    "confidence": "high",
    "value_type": "range"
  },
  {
    "id": "2022_Qian_U10Zr_CavitationalVoidSwelling_023",
    "name": "Calculated cavity average diameter (model)",
    "name_en": "Calculated cavity average diameter",
    "symbol": "d_cav_calc",
    "value": 1.94e-4,
    "value_str": "1.94 μm",
    "unit": "cm",
    "uncertainty": "",
    "temperature_K": "450-560",
    "material": "U-10Zr",
    "burnup_range": "0.55 at.%",
    "category": "swelling",
    "subcategory": "cavity_parameter",
    "equation": "",
    "notes": "Model prediction, reasonably close to experimental 3 μm",
    "source_file": "Yun 等 - Investigation of swelling behaviors of U-10Zr meta.md",
    "confidence": "medium",
    "value_type": "scalar"
  }
]
