Repository: Etoile04/material-llm-wiki

# material-llm-wiki

LLM Wiki for nuclear material property knowledge extraction, normalization, validation, and comparison.

## What this repo contains

This repository mainly hosts the `llm-wiki` skill and related planning/materials for building a structured literature-to-knowledge workflow.

### Core directories

- `skills/llm-wiki/` - the main skill, prompts, references, and helper scripts
- `plans/` - development plans and workflow notes
- `clawd/` - supporting skill/tooling code kept in the workspace

File: data/fuel_swelling_wiki/parameters_v2/2023_Smith_UCInclusionsGBS.json
[
  {
    "id": "2023_Smith_UCInclusionsGBS_param_001",
    "name": "GBS晶格常数",
    "name_en": "GBS晶格常数",
    "symbol": "a_GBS",
    "value": 11.0,
    "value_str": "11",
    "unit": "nm",
    "uncertainty": "~11 nm (两个裂变密度下相同)",
    "temperature_K": null,
    "material": "U-10Mo (monolithic)",
    "burnup_range": null,
    "category": "experiment",
    "subcategory": "measured_parameter",
    "equation": "",
    "notes": "ATR反应堆",
    "source_file": "Smith_et_al_2023_The_role_of_UC_inclusions_in_the_development_of_fission_gas_bubble_superlattice.md",
    "confidence": "high",
    "value_type": "scalar"
  },
  {
    "id": "2023_Smith_UCInclusionsGBS_param_002",
    "name": "气泡有序化临界尺寸(GB)",
    "name_en": "气泡有序化临界尺寸(GB)",
    "symbol": "d_critical",
    "value": 3.0,
    "value_str": "3",
    "unit": "nm",
    "uncertainty": "~3 nm",
    "temperature_K": null,
    "material": "U-10Mo (monolithic)",
    "burnup_range": null,
    "category": "experiment",
    "subcategory": "measured_parameter",
    "equation": "",
    "notes": "GB处气泡有序化阈值",
    "source_file": "Smith_et_al_2023_The_role_of_UC_inclusions_in_the_development_of_fission_gas_bubble_superlattice.md",
    "confidence": "high",
    "value_type": "scalar"
  },
  {
    "id": "2023_Smith_UCInclusionsGBS_param_003",
    "name": "BAP气泡饱和尺寸",
    "name_en": "BAP气泡饱和尺寸",
    "symbol": "d_BAP_sat",
    "value": 4.5,
    "value_str": "4.5",
    "unit": "nm",
    "uncertainty": "~4.5 nm",
    "temperature_K": null,
    "material": "U-10Mo (monolithic)",
    "burnup_range": null,
    "category": "experiment",
    "subcategory": "measured_parameter",
    "equation": "",
    "notes": "BAP达到饱和的尺寸",
    "source_file": "Smith_et_al_2023_The_role_of_UC_inclusions_in_the_development_of_fission_gas_bubble_superlattice.md",
    "confidence": "high",
    "value_type": "scalar"
  },
  {
    "id": "2023_Smith_UCInclusionsGBS_param_004",
    "name": "Xe中子吸收截面",
    "name_en": "Xe中子吸收截面",
    "symbol": "σ_Xe",
    "value": 2700000.0,
    "value_str": "2700000.0",
    "unit": "barns",
    "uncertainty": "±0.1 barns",
    "temperature_K": null,
    "material": "Xe",
    "burnup_range": null,
    "category": "experiment",
    "subcategory": "measured_parameter",
    "equation": "",
    "notes": "中子吸收",
    "source_file": "Smith_et_al_2023_The_role_of_UC_inclusions_in_the_development_of_fission_gas_bubble_superlattice.md",
    "confidence": "high",
    "value_type": "scalar"
  },
  {
    "id": "2023_Smith_UCInclusionsGBS_param_005",
    "name": "裂变密度(样品1)",
    "name_en": "裂变密度(样品1)",
    "symbol": "F_d",
    "value": 1.15e+21,
    "value_str": "1.15e+21",
    "unit": "fissions/cm³",
    "uncertainty": "",
    "temperature_K": null,
    "material": "U-10Mo (monolithic)",
    "burnup_range": null,
    "category": "experiment",
    "subcategory": "measured_parameter",
    "equation": "",
    "notes": "ATR, 较低裂变密度",
    "source_file": "Smith_et_al_2023_The_role_of_UC_inclusions_in_the_development_of_fission_gas_bubble_superlattice.md",
    "confidence": "high",
    "value_type": "scalar"
  },
  {
    "id": "2023_Smith_UCInclusionsGBS_param_006",
    "name": "裂变密度(样品2)",
    "name_en": "裂变密度(样品2)",
    "symbol": "F_d",
    "value": 1.3e+21,
    "value_str": "1.3e+21",
    "unit": "fissions/cm³",
    "uncertainty": "",
    "temperature_K": null,
    "material": "U-10Mo (monolithic)",
    "burnup_range": null,
    "category": "experiment",
    "subcategory": "measured_parameter",
    "equation": "",
    "notes": "ATR, 较高裂变密度",
    "source_file": "Smith_et_al_2023_The_role_of_UC_inclusions_in_the_development_of_fission_gas_bubble_superlattice.md",
    "confidence": "high",
    "value_type": "scalar"
  },
  {
    "id": "2023_Smith_UCInclusionsGBS_param_007",
    "name": "Xe:Kr比值(GBS内)",
    "name_en": "Xe:Kr比值(GBS内)",
    "symbol": "Xe:Kr",
    "value": 9.0,
    "value_str": "9",
    "unit": "—",
    "uncertainty": "~9:1",
    "temperature_K": null,
    "material": "U-10Mo (monolithic)",
    "burnup_range": null,
    "category": "experiment",
    "subcategory": "measured_parameter",
    "equation": "",
    "notes": "GBS内裂变气体组成",
    "source_file": "Smith_et_al_2023_The_role_of_UC_inclusions_in_the_development_of_fission_gas_bubble_superlattice.md",
    "confidence": "high",
    "value_type": "scalar"
  },
  {
    "id": "2023_Smith_UCInclusionsGBS_param_008",
    "name": "无序气泡尺寸上限",
    "name_en": "无序气泡尺寸上限",
    "symbol": "d_disordered_max",
    "value": 3.0,
    "value_str": "3",
    "unit": "nm",
    "uncertainty": "<3 nm",
    "temperature_K": null,
    "material": "U-10Mo (monolithic)",
    "burnup_range": null,
    "category": "experiment",
    "subcategory": "measured_parameter",
    "equation": "",
    "notes": "无序晶内气泡<3 nm",
    "source_file": "Smith_et_al_2023_The_role_of_UC_inclusions_in_the_development_of_fission_gas_bubble_superlattice.md",
    "confidence": "high",
    "value_type": "scalar"
  },
  {
    "id": "2023_Smith_UCInclusionsGBS_param_009",
    "name": "GB有序气泡尺寸范围(下限)",
    "name_en": "GB有序气泡尺寸范围(下限)",
    "symbol": "d_GB_ordered_min",
    "value": 3.0,
    "value_str": "3",
    "unit": "nm",
    "uncertainty": "",
    "temperature_K": null,
    "material": "U-10Mo (monolithic)",
    "burnup_range": null,
    "category": "experiment",
    "subcategory": "measured_parameter",
    "equation": "",
    "notes": "GB有序气泡 ~3–4.5 nm",
    "source_file": "Smith_et_al_2023_The_role_of_UC_inclusions_in_the_development_of_fission_gas_bubble_superlattice.md",
    "confidence": "high",
    "value_type": "scalar"
  },
  {
    "id": "2023_Smith_UCInclusionsGBS_param_010",
    "name": "GB有序气泡尺寸范围(上限)",
    "name_en": "GB有序气泡尺寸范围(上限)",
    "symbol": "d_GB_ordered_max",
    "value": 4.5,
    "value_str": "4.5",
    "unit": "nm",
    "uncertainty": "",
    "temperature_K": null,
    "material": "U-10Mo (monolithic)",
    "burnup_range": null,
    "category": "experiment",
    "subcategory": "measured_parameter",
    "equation": "",
    "notes": "GB有序气泡 ~3–4.5 nm",
    "source_file": "Smith_et_al_2023_The_role_of_UC_inclusions_in_the_development_of_fission_gas_bubble_superlattice.md",
    "confidence": "high",
    "value_type": "scalar"
  },
  {
    "id": "2023_Smith_UCInclusionsGBS_param_011",
    "name": "BAP气泡尺寸阈值",
    "name_en": "BAP气泡尺寸阈值",
    "symbol": "d_BAP_threshold",
    "value": 4.5,
    "value_str": "4.5",
    "unit": "nm",
    "uncertainty": ">4.5 nm",
    "temperature_K": null,
    "material": "U-10Mo (monolithic)",
    "burnup_range": null,
    "category": "experiment",
    "subcategory": "measured_parameter",
    "equation": "",
    "notes": "BAP >4.5 nm",
    "source_file": "Smith_et_al_2023_The_role_of_UC_inclusions_in_the_development_of_fission_gas_bubble_superlattice.md",
    "confidence": "high",
    "value_type": "scalar"
  }
]

File: data/fuel_swelling_wiki/parameters_v2/2024_MURR_LEU_U10Mo_SwellingCreep.json
[
  {
    "id": "Mohamed2019_001",
    "name": "Kim肿胀关联式低裂变密度系数",
    "symbol": "$k_{low}$",
    "value": 5.0,
    "value_str": "5.0",
    "value_type": "scalar",
    "unit": "% per 10²⁷ fissions/m³",
    "temperature": "RT-150°C",
    "material": "U-10Mo",
    "category": "swelling",
    "subcategory": "swelling_correlation",
    "equation": "ΔV/V = k_low × fd (fd ≤ 3×10²⁷)",
    "notes": "Kim swelling correlation, low fission density regime",
    "source_file": "151846_f3c95453.md",
    "confidence": "high"
  },
  {
    "id": "Mohamed2019_002",
    "name": "Kim肿胀关联式转变裂变密度",
    "symbol": "$fd_{trans}$",
    "value": 3e27,
    "value_str": "3×10²⁷",
    "value_type": "scalar",
    "unit": "fissions/m³",
    "temperature": null,
    "material": "U-10Mo",
    "category": "swelling",
    "subcategory": "swelling_correlation",
    "notes": "Transition fission density between linear and high-fd regimes",
    "source_file": "151846_f3c95453.md",
    "confidence": "high"
  },
  {
    "id": "Mohamed2019_003",
    "name": "Kim肿胀关联式高裂变密度常数项",
    "symbol": "$C_0$",
    "value": 15.0,
    "value_str": "15",
    "value_type": "scalar",
    "unit": "%",
    "temperature": null,
    "material": "U-10Mo",
    "category": "swelling",
    "subcategory": "swelling_correlation",
    "notes": "Constant term for fd > 3×10²⁷",
    "source_file": "151846_f3c95453.md",
    "confidence": "high"
  },
  {
    "id": "Mohamed2019_004",
    "name": "Kim肿胀关联式高裂变密度线性系数",
    "symbol": "$C_1$",
    "value": 6.3,
    "value_str": "6.3",
    "value_type": "scalar",
    "unit": "% per 10²⁷ fissions/m³",
    "temperature": null,
    "material": "U-10Mo",
    "category": "swelling",
    "subcategory": "swelling_correlation",
    "notes": "Linear coefficient for fd > 3×10²⁷",
    "source_file": "151846_f3c95453.md",
    "confidence": "high"
  },
  {
    "id": "Mohamed2019_005",
    "name": "排除AFIP-6 MKII肿胀关联式",
    "symbol": "$S_{noAFIP}$",
    "value": null,
    "value_str": "-0.80 + 6.09·fd - 0.71·fd²",
    "value_type": "expression",
    "unit": "%",
    "temperature": null,
    "material": "U-10Mo",
    "category": "swelling",
    "subcategory": "swelling_correlation",
    "equation": "ΔV/V = -0.80 + 6.09·fd - 0.71·fd²",
    "notes": "Based on 18,675 local thickness measurements excluding AFIP-6 MKII",
    "source_file": "151846_f3c95453.md",
    "confidence": "high"
  },
  {
    "id": "Mohamed2019_006",
    "name": "95% UCL肿胀关联式（含AFIP-6 MKII）",
    "symbol": "$S_{UCL95}$",
    "value": null,
    "value_str": "-1.25 + 7.13·fd - 0.68·fd²",
    "value_type": "expression",
    "unit": "%",
    "temperature": null,
    "material": "U-10Mo",
    "category": "swelling",
    "subcategory": "swelling_correlation",
    "equation": "ΔV/V = -1.25 + 7.13·fd - 0.68·fd²",
    "notes": "95% upper confidence limit, most conservative estimate",
    "source_file": "151846_f3c95453.md",
    "confidence": "high"
  },
  {
    "id": "Mohamed2019_007",
    "name": "辐照蠕变速率系数",
    "symbol": "$A$",
    "value": null,
    "value_str": "750, 500, 250, 5",
    "value_type": "list",
    "unit": "×10⁻²⁵ cm³/MPa-fission",
    "temperature": null,
    "material": "U-10Mo",
    "category": "irradiation_creep",
    "subcategory": "creep_coefficient",
    "equation": "ε̇_cr = A·σ·ḟ",
    "notes": "Kim et al. determined A=500×10⁻²⁵; range 750-5 evaluated in this study",
    "source_file": "151846_f3c95453.md",
    "confidence": "high"
  },
  {
    "id": "Mohamed2019_008",
    "name": "U-10Mo屈服应力",
    "symbol": "$\\sigma_y$",
    "value": 805,
    "value_str": "805",
    "value_type": "scalar",
    "unit": "MPa",
    "temperature": "150°C",
    "material": "U-10Mo",
    "category": "mechanical",
    "subcategory": "yield_stress",
    "notes": "Maximum operating temperature ~150°C",
    "source_file": "151846_f3c95453.md",
    "confidence": "high"
  },
  {
    "id": "Mohamed2019_009",
    "name": "Plate 23最大裂变密度",
    "symbol": "$fd_{max}$",
    "value": 2.62e27,
    "value_str": "2.62×10²⁷",
    "value_type": "scalar",
    "unit": "fissions/m³",
    "temperature": null,
    "material": "U-10Mo",
    "category": "irradiation",
    "subcategory": "fission_density",
    "notes": "EOL fission density for plate 23",
    "source_file": "151846_f3c95453.md",
    "confidence": "high"
  },
  {
    "id": "Mohamed2019_010",
    "name": "Plate 23最大板厚增量",
    "symbol": "$\\Delta t_{max}$",
    "value": 0.083,
    "value_str": "0.083",
    "value_type": "scalar",
    "unit": "mm",
    "temperature": null,
    "material": "U-10Mo",
    "category": "fuel_performance",
    "subcategory": "plate_thickness",
    "notes": "Maximum with 95% UCL correlation + A=250-750",
    "source_file": "151846_f3c95453.md",
    "confidence": "high"
  },
  {
    "id": "Mohamed2019_011",
    "name": "EOL Kim关联式肿胀应变",
    "symbol": "$\\varepsilon_{sw,Kim}$",
    "value": 13.1,
    "value_str": "13.1",
    "value_type": "scalar",
    "unit": "%",
    "temperature": null,
    "material": "U-10Mo",
    "category": "swelling",
    "subcategory": "swelling_strain",
    "notes": "FEA result at EOL (2.62×10²⁷ fissions/m³)",
    "source_file": "151846_f3c95453.md",
    "confidence": "high"
  },
  {
    "id": "Mohamed2019_012",
    "name": "EOL排除AFIP-6 MKII肿胀应变",
    "symbol": "$\\varepsilon_{sw,noAFIP}$",
    "value": 14.5,
    "value_str": "14.5",
    "value_type": "scalar",
    "unit": "%",
    "temperature": null,
    "material": "U-10Mo",
    "category": "swelling",
    "subcategory": "swelling_strain",
    "notes": "FEA result at EOL",
    "source_file": "151846_f3c95453.md",
    "confidence": "high"
  },
  {
    "id": "Mohamed2019_013",
    "name": "EOL 95% UCL肿胀应变",
    "symbol": "$\\varepsilon_{sw,UCL95}$",
    "value": 20.7,
    "value_str": "20.7",
    "value_type": "scalar",
    "unit": "%",
    "temperature": null,
    "material": "U-10Mo",
    "category": "swelling",
    "subcategory": "swelling_strain",
    "notes": "FEA result at EOL; correlation predicts 19.8%",
    "source_file": "151846_f3c95453.md",
    "confidence": "high"
  },
  {
    "id": "Mohamed2019_014",
    "name": "平均功率密度",
    "symbol": "$P_{avg}$",
    "value": null,
    "value_str": "5982-5225 W/cm³",
    "value_type": "range",
    "unit": "W/cm³",
    "temperature": null,
    "material": "U-10Mo",
    "category": "fuel_performance",
    "subcategory": "power_density",
    "notes": "Decreasing from startup (48h) to EOL (2873h)",
    "source_file": "151846_f3c95453.md",
    "confidence": "high"
  },
  {
    "id": "Mohamed2019_015",
    "name": "燃料芯体厚度",
    "symbol": "$t_{fuel}$",
    "value": 0.4318,
    "value_str": "0.4318",
    "value_type": "scalar",
    "unit": "mm",
    "temperature": null,
    "material": "U-10Mo",
    "category": "fuel_performance",
    "subcategory": "geometry",
    "notes": "Plate 23 nominal dimension",
    "source_file": "151846_f3c95453.md",
    "confidence": "high"
  },
  {
    "id": "Mohamed2019_016",
    "name": "Zr扩散阻挡层厚度",
    "symbol": "$t_{Zr}$",
    "value": 0.0254,
    "value_str": "0.0254",
    "value_type": "scalar",
    "unit": "mm",
    "temperature": null,
    "material": "Zr",
    "category": "fuel_performance",
    "subcategory": "geometry",
    "notes": "On each side of fuel core",
    "source_file": "151846_f3c95453.md",
    "confidence": "high"
  },
  {
    "id": "Mohamed2019_017",
    "name": "AA6061包壳厚度",
    "symbol": "$t_{clad}$",
    "value": 0.381,
    "value_str": "0.381",
    "value_type": "scalar",
    "unit": "mm",
    "temperature": null,
    "material": "AA6061-O",
    "category": "fuel_performance",
    "subcategory": "geometry",
    "notes": "On each side of fuel core",
    "source_file": "151846_f3c95453.md",
    "confidence": "high"
  },
  {
    "id": "Mohamed2019_018",
    "name": "冷却剂通道23厚度",
    "symbol": "$t_{ch23}$",
    "value": 2.3622,
    "value_str": "2.3622",
    "value_type": "scalar",
    "unit": "mm",
    "temperature": null,
    "material": "N/A",
    "category": "fuel_performance",
    "subcategory": "geometry",
    "notes": "Inboard coolant channel",
    "source_file": "151846_f3c95453.md",
    "confidence": "high"
  }
]

File: data/fuel_swelling_wiki/parameters_v2/2024_XeIncorporation_BubbleSuperlattice.json
[
  {
    "id": "Jiang2024_001",
    "name": "模拟温度",
    "symbol": "$T$",
    "value": 473,
    "value_str": "473",
    "value_type": "scalar",
    "unit": "K",
    "temperature": "473 K",
    "material": "U-7Mo",
    "category": "thermodynamic",
    "subcategory": "temperature",
    "notes": "Typical operating condition of U-Mo fuel",
    "source_file": "Evidence of Xe-incorporation...d23dcebc.md",
    "confidence": "high"
  },
  {
    "id": "Jiang2024_002",
    "name": "空位扩散系数",
    "symbol": "$D_\\nu$",
    "value": 4.1e-17,
    "value_str": "4.10×10⁻¹⁷",
    "value_type": "scalar",
    "unit": "m²/s",
    "temperature": "473 K",
    "material": "U-Mo",
    "category": "diffusion",
    "subcategory": "vacancy_diffusion",
    "notes": "From Liang et al. 2018",
    "source_file": "Evidence of Xe-incorporation...d23dcebc.md",
    "confidence": "high"
  },
  {
    "id": "Jiang2024_003",
    "name": "气体原子扩散系数",
    "symbol": "$D_g$",
    "value": 3.84e-17,
    "value_str": "3.84×10⁻¹⁷",
    "value_type": "scalar",
    "unit": "m²/s",
    "temperature": "473 K",
    "material": "U-Mo",
    "category": "diffusion",
    "subcategory": "gas_atom_diffusion",
    "notes": "From Rest 2010",
    "source_file": "Evidence of Xe-incorporation...d23dcebc.md",
    "confidence": "high"
  },
  {
    "id": "Jiang2024_004",
    "name": "表面能",
    "symbol": "$\\gamma_s$",
    "value": 1.81,
    "value_str": "1.81",
    "value_type": "scalar",
    "unit": "J/m²",
    "temperature": null,
    "material": "U-Mo",
    "category": "thermodynamic",
    "subcategory": "surface_energy",
    "notes": "From Liang et al. 2018",
    "source_file": "Evidence of Xe-incorporation...d23dcebc.md",
    "confidence": "high"
  },
  {
    "id": "Jiang2024_005",
    "name": "晶界能",
    "symbol": "$\\gamma_{GB}$",
    "value": 0.5,
    "value_str": "0.5",
    "value_type": "scalar",
    "unit": "J/m²",
    "temperature": null,
    "material": "U-Mo",
    "category": "thermodynamic",
    "subcategory": "grain_boundary_energy",
    "notes": "From Hu et al. 2015",
    "source_file": "Evidence of Xe-incorporation...d23dcebc.md",
    "confidence": "high"
  },
  {
    "id": "Jiang2024_006",
    "name": "气泡表面迁移率",
    "symbol": "$L_\\eta$",
    "value": 9.04e-8,
    "value_str": "9.04×10⁻⁸",
    "value_type": "scalar",
    "unit": "m³/(J·s)",
    "temperature": null,
    "material": "U-Mo",
    "category": "phase_field",
    "subcategory": "mobility",
    "notes": "From Liang et al. 2018",
    "source_file": "Evidence of Xe-incorporation...d23dcebc.md",
    "confidence": "high"
  },
  {
    "id": "Jiang2024_007",
    "name": "晶界迁移率",
    "symbol": "$L_\\phi$",
    "value": 1.82e-14,
    "value_str": "1.82×10⁻¹⁴",
    "value_type": "scalar",
    "unit": "m³/(J·s)",
    "temperature": null,
    "material": "U-Mo",
    "category": "phase_field",
    "subcategory": "mobility",
    "notes": "From Liang et al. 2016",
    "source_file": "Evidence of Xe-incorporation...d23dcebc.md",
    "confidence": "high"
  },
  {
    "id": "Jiang2024_008",
    "name": "形核因子k1",
    "symbol": "$k_1$",
    "value": 1e-3,
    "value_str": "10⁻³",
    "value_type": "scalar",
    "unit": "1/s",
    "temperature": null,
    "material": "U-Mo",
    "category": "bubble_nucleation",
    "subcategory": "nucleation_parameter",
    "notes": "From Liang et al. 2018",
    "source_file": "Evidence of Xe-incorporation...d23dcebc.md",
    "confidence": "high"
  },
  {
    "id": "Jiang2024_009",
    "name": "形核因子k2",
    "symbol": "$k_2$",
    "value": 1e-5,
    "value_str": "10⁻⁵",
    "value_type": "scalar",
    "unit": "dimensionless",
    "temperature": null,
    "material": "U-Mo",
    "category": "bubble_nucleation",
    "subcategory": "nucleation_parameter",
    "notes": "From Liang et al. 2018",
    "source_file": "Evidence of Xe-incorporation...d23dcebc.md",
    "confidence": "high"
  },
  {
    "id": "Jiang2024_010",
    "name": "气体原子产生常数",
    "symbol": "$\\Lambda$",
    "value": 0.25,
    "value_str": "0.25",
    "value_type": "scalar",
    "unit": "dimensionless",
    "temperature": null,
    "material": "U-Mo",
    "category": "irradiation",
    "subcategory": "gas_production",
    "notes": "From Spino et al. 2005",
    "source_file": "Evidence of Xe-incorporation...d23dcebc.md",
    "confidence": "high"
  },
  {
    "id": "Jiang2024_011",
    "name": "空位产生率常数",
    "symbol": "$\\delta$",
    "value": 512,
    "value_str": "5.12×10²",
    "value_type": "scalar",
    "unit": "dimensionless",
    "temperature": null,
    "material": "U-Mo",
    "category": "irradiation",
    "subcategory": "vacancy_production",
    "notes": "P_ν = f_r / δ",
    "source_file": "Evidence of Xe-incorporation...d23dcebc.md",
    "confidence": "high"
  },
  {
    "id": "Jiang2024_012",
    "name": "梯度能系数（气泡）",
    "symbol": "$\\kappa_\\eta$",
    "value": 2.45e-8,
    "value_str": "2.45×10⁻⁸",
    "value_type": "scalar",
    "unit": "J/m",
    "temperature": null,
    "material": "U-Mo",
    "category": "phase_field",
    "subcategory": "gradient_energy",
    "notes": "Related to surface energy and interface thickness",
    "source_file": "Evidence of Xe-incorporation...d23dcebc.md",
    "confidence": "high"
  },
  {
    "id": "Jiang2024_013",
    "name": "双势阱高度",
    "symbol": "$W$",
    "value": 2.38e9,
    "value_str": "2.38×10⁹",
    "value_type": "scalar",
    "unit": "J/m³",
    "temperature": null,
    "material": "U-Mo",
    "category": "phase_field",
    "subcategory": "double_well_potential",
    "source_file": "Evidence of Xe-incorporation...d23dcebc.md",
    "confidence": "high"
  },
  {
    "id": "Jiang2024_014",
    "name": "梯度能系数（晶界）",
    "symbol": "$\\kappa_\\phi$",
    "value": 3.75e-9,
    "value_str": "3.75×10⁻⁹",
    "value_type": "scalar",
    "unit": "J/m",
    "temperature": null,
    "material": "U-Mo",
    "category": "phase_field",
    "subcategory": "gradient_energy",
    "notes": "From GB energy and thickness",
    "source_file": "Evidence of Xe-incorporation...d23dcebc.md",
    "confidence": "high"
  },
  {
    "id": "Jiang2024_015",
    "name": "多晶能量密度常数",
    "symbol": "$\\mu$",
    "value": 3e8,
    "value_str": "3.00×10⁸",
    "value_type": "scalar",
    "unit": "J/m³",
    "temperature": null,
    "material": "U-Mo",
    "category": "phase_field",
    "subcategory": "polycrystalline_energy",
    "source_file": "Evidence of Xe-incorporation...d23dcebc.md",
    "confidence": "high"
  },
  {
    "id": "Jiang2024_016",
    "name": "基体抛物线因子（空位/气体）",
    "symbol": "$k_\\nu^m, k_g^m$",
    "value": null,
    "value_str": "6.00×10¹¹, 1.20×10¹¹",
    "value_type": "list",
    "unit": "J/m³",
    "temperature": null,
    "material": "U-Mo",
    "category": "phase_field",
    "subcategory": "chemical_free_energy",
    "notes": "From Aagesen et al. 2022",
    "source_file": "Evidence of Xe-incorporation...d23dcebc.md",
    "confidence": "high"
  },
  {
    "id": "Jiang2024_017",
    "name": "气泡抛物线因子（空位/气体）",
    "symbol": "$k_\\nu^b, k_g^b$",
    "value": null,
    "value_str": "1.20×10¹⁰, 2.40×10¹⁰",
    "value_type": "list",
    "unit": "J/m³",
    "temperature": null,
    "material": "U-Mo",
    "category": "phase_field",
    "subcategory": "chemical_free_energy",
    "notes": "From Aagesen et al. 2022",
    "source_file": "Evidence of Xe-incorporation...d23dcebc.md",
    "confidence": "high"
  },
  {
    "id": "Jiang2024_018",
    "name": "气泡直径（初始）",
    "symbol": "$d_{bubble}$",
    "value": 1.3,
    "value_str": "~1.3",
    "value_type": "scalar",
    "unit": "nm",
    "temperature": "473 K",
    "material": "U-7Mo",
    "category": "bubble",
    "subcategory": "bubble_diameter",
    "notes": "At 1×10²¹ fiss/cm³, stabilizes after 3×10²¹",
    "source_file": "Evidence of Xe-incorporation...d23dcebc.md",
    "confidence": "medium"
  },
  {
    "id": "Jiang2024_019",
    "name": "气泡超晶格晶格常数范围",
    "symbol": "$a_{GBS}$",
    "value": null,
    "value_str": "7-12",
    "value_type": "range",
    "unit": "nm",
    "temperature": null,
    "material": "U-Mo",
    "category": "bubble",
    "subcategory": "superlattice_parameter",
    "notes": "FCC bubble superlattice in bcc matrix",
    "source_file": "Evidence of Xe-incorporation...d23dcebc.md",
    "confidence": "high"
  },
  {
    "id": "Jiang2024_020",
    "name": "GB吸收系数范围",
    "symbol": "$s_\\nu$",
    "value": null,
    "value_str": "0.04-0.08",
    "value_type": "range",
    "unit": "1/s",
    "temperature": null,
    "material": "U-Mo",
    "category": "irradiation",
    "subcategory": "GB_absorption",
    "notes": "Higher s_ν → wider denuded zone",
    "source_file": "Evidence of Xe-incorporation...d23dcebc.md",
    "confidence": "medium"
  },
  {
    "id": "Jiang2024_021",
    "name": "界面厚度",
    "symbol": "$2\\lambda$",
    "value": 10,
    "value_str": "10",
    "value_type": "scalar",
    "unit": "nm",
    "temperature": null,
    "material": "U-Mo",
    "category": "phase_field",
    "subcategory": "interface_thickness",
    "notes": "Selected for numerical stability",
    "source_file": "Evidence of Xe-incorporation...d23dcebc.md",
    "confidence": "high"
  },
  {
    "id": "Jiang2024_022",
    "name": "SIA扩散各向异性系数",
    "symbol": "$D_1, D_2$",
    "value": null,
    "value_str": "10 nm²/s (diagonal tensor, [110] and [011])",
    "value_type": "expression",
    "unit": "nm²/s",
    "temperature": null,
    "material": "U-Mo",
    "category": "diffusion",
    "subcategory": "SIA_anisotropic",
    "notes": "1D diffusion along <110> directions",
    "source_file": "Evidence of Xe-incorporation...d23dcebc.md",
    "confidence": "high"
  },
  {
    "id": "Jiang2024_023",
    "name": "气泡直径拟合极限（有GB）",
    "symbol": "$d_{max,GB}$",
    "value": 3.82,
    "value_str": "3.82",
    "value_type": "scalar",
    "unit": "nm",
    "temperature": "473 K",
    "material": "U-7Mo",
    "category": "bubble",
    "subcategory": "bubble_diameter",
    "notes": "y = 3.82 - 5.79·exp(-x/1.32), GB inhibits growth by ~0.5 nm",
    "source_file": "Evidence of Xe-incorporation...d23dcebc.md",
    "confidence": "medium"
  },
  {
    "id": "Jiang2024_024",
    "name": "裂变密度范围",
    "symbol": "$fd$",
    "value": null,
    "value_str": "1-6×10²¹",
    "value_type": "range",
    "unit": "fissions/cm³",
    "temperature": null,
    "material": "U-7Mo",
    "category": "irradiation",
    "subcategory": "fission_density",
    "notes": "Typical conditions for GBS occurrence",
    "source_file": "Evidence of Xe-incorporation...d23dcebc.md",
    "confidence": "high"
  }
]
