Repository: Etoile04/material-llm-wiki

# material-llm-wiki

LLM Wiki for nuclear material property knowledge extraction, normalization, validation, and comparison.

## What this repo contains

This repository mainly hosts the `llm-wiki` skill and related planning/materials for building a structured literature-to-knowledge workflow.

### Core directories

- `skills/llm-wiki/` - the main skill, prompts, references, and helper scripts
- `plans/` - development plans and workflow notes
- `clawd/` - supporting skill/tooling code kept in the workspace

File: data/fuel_swelling_wiki/parameters_v2/2025_Aagesen_VoidSuperlattice_Mo.json
[
  {
    "id": "2025_Aagesen_VoidSuperlattice_Mo_001",
    "name": "Mixing enthalpy",
    "name_en": "Mixing enthalpy",
    "symbol": "E_mix",
    "value": 3.0,
    "value_str": "3.0",
    "unit": "eV/atom",
    "uncertainty": "",
    "temperature_K": null,
    "material": "Mo (BCC)",
    "burnup_range": null,
    "category": "thermodynamic",
    "subcategory": "thermodynamic_parameter",
    "equation": "E_mix = 8ε₁ᵐᵛ + 6ε₂ᵐᵛ",
    "notes": "Parameterized to match Cahn-Hilliard regular solution model; assumed equal to vacancy formation energy",
    "source_file": "TRANSFORMATION CHARACTERISTICS OF U-Mo AND U-Mo-Ti ALLOYS_b2a56895.md",
    "confidence": "high",
    "value_type": "scalar"
  },
  {
    "id": "2025_Aagesen_VoidSuperlattice_Mo_002",
    "name": "Gradient energy coefficient",
    "name_en": "Gradient energy coefficient",
    "symbol": "κ",
    "value": 2.41,
    "value_str": "2.41",
    "unit": "eV/nm",
    "uncertainty": "",
    "temperature_K": null,
    "material": "Mo (BCC)",
    "burnup_range": null,
    "category": "thermodynamic",
    "subcategory": "thermodynamic_parameter",
    "equation": "κ = (ε₁ᵐᵛ + ε₂ᵐᵛ)/a₀",
    "notes": "Gradient energy coefficient for Cahn-Hilliard free energy functional",
    "source_file": "TRANSFORMATION CHARACTERISTICS OF U-Mo AND U-Mo-Ti ALLOYS_b2a56895.md",
    "confidence": "high",
    "value_type": "scalar"
  },
  {
    "id": "2025_Aagesen_VoidSuperlattice_Mo_003",
    "name": "1NN Mo-vacancy bond energy",
    "name_en": "1NN Mo-vacancy bond energy",
    "symbol": "ε₁ᵐᵛ",
    "value": 0.36047,
    "value_str": "0.36047",
    "unit": "eV",
    "uncertainty": "",
    "temperature_K": null,
    "material": "Mo (BCC)",
    "burnup_range": null,
    "category": "thermodynamic",
    "subcategory": "bond_energy",
    "equation": "",
    "notes": "First nearest neighbor bond energy between Mo and vacancy",
    "source_file": "TRANSFORMATION CHARACTERISTICS OF U-Mo AND U-Mo-Ti ALLOYS_b2a56895.md",
    "confidence": "high",
    "value_type": "scalar"
  },
  {
    "id": "2025_Aagesen_VoidSuperlattice_Mo_004",
    "name": "2NN Mo-vacancy bond energy",
    "name_en": "2NN Mo-vacancy bond energy",
    "symbol": "ε₂ᵐᵛ",
    "value": 0.01938,
    "value_str": "0.01938",
    "unit": "eV",
    "uncertainty": "",
    "temperature_K": null,
    "material": "Mo (BCC)",
    "burnup_range": null,
    "category": "thermodynamic",
    "subcategory": "bond_energy",
    "equation": "",
    "notes": "Second nearest neighbor bond energy between Mo and vacancy",
    "source_file": "TRANSFORMATION CHARACTERISTICS OF U-Mo AND U-Mo-Ti ALLOYS_b2a56895.md",
    "confidence": "high",
    "value_type": "scalar"
  },
  {
    "id": "2025_Aagesen_VoidSuperlattice_Mo_005",
    "name": "Mo lattice constant",
    "name_en": "Mo lattice constant",
    "symbol": "a₀",
    "value": 0.315,
    "value_str": "0.315",
    "unit": "nm",
    "uncertainty": "",
    "temperature_K": null,
    "material": "Mo (BCC)",
    "burnup_range": null,
    "category": "mechanical",
    "subcategory": "structural_parameter",
    "equation": "",
    "notes": "BCC lattice constant of molybdenum",
    "source_file": "TRANSFORMATION CHARACTERISTICS OF U-Mo AND U-Mo-Ti ALLOYS_b2a56895.md",
    "confidence": "high",
    "value_type": "scalar"
  },
  {
    "id": "2025_Aagesen_VoidSuperlattice_Mo_006",
    "name": "SIA migration activation energy",
    "name_en": "SIA migration activation energy",
    "symbol": "E₀ⁱ",
    "value": 0.05,
    "value_str": "0.05",
    "unit": "eV",
    "uncertainty": "",
    "temperature_K": null,
    "material": "Mo (BCC)",
    "burnup_range": null,
    "category": "activation_energy",
    "subcategory": "migration_energy",
    "equation": "Dᵢ = D₀ⁱ exp(-E₀ⁱ/k_BT)",
    "notes": "Self-interstitial atom migration barrier for 1D crowdion diffusion along ⟨111⟩",
    "source_file": "TRANSFORMATION CHARACTERISTICS OF U-Mo AND U-Mo-Ti ALLOYS_b2a56895.md",
    "confidence": "high",
    "value_type": "scalar"
  },
  {
    "id": "2025_Aagesen_VoidSuperlattice_Mo_007",
    "name": "Vacancy migration activation energy",
    "name_en": "Vacancy migration activation energy",
    "symbol": "E₀ᵛ",
    "value": 1.495,
    "value_str": "1.495",
    "unit": "eV",
    "uncertainty": "",
    "temperature_K": null,
    "material": "Mo (BCC)",
    "burnup_range": null,
    "category": "activation_energy",
    "subcategory": "migration_energy",
    "equation": "Dᵥ = D₀ᵛ exp(-E₀ᵛ/k_BT)",
    "notes": "Vacancy migration barrier in Mo",
    "source_file": "TRANSFORMATION CHARACTERISTICS OF U-Mo AND U-Mo-Ti ALLOYS_b2a56895.md",
    "confidence": "high",
    "value_type": "scalar"
  },
  {
    "id": "2025_Aagesen_VoidSuperlattice_Mo_008",
    "name": "Attempt frequency",
    "name_en": "Attempt frequency",
    "symbol": "ν₀",
    "value": 1e12,
    "value_str": "1e12",
    "unit": "s⁻¹",
    "uncertainty": "",
    "temperature_K": null,
    "material": "Mo (BCC)",
    "burnup_range": null,
    "category": "diffusion",
    "subcategory": "diffusion_parameter",
    "equation": "kⱼ = ν₀ exp(-Eₐʲ/k_BT)",
    "notes": "Pre-exponential attempt frequency for AKMC transitions",
    "source_file": "TRANSFORMATION CHARACTERISTICS OF U-Mo AND U-Mo-Ti ALLOYS_b2a56895.md",
    "confidence": "high",
    "value_type": "scalar"
  },
  {
    "id": "2025_Aagesen_VoidSuperlattice_Mo_009",
    "name": "Recombination distance",
    "name_en": "Recombination distance",
    "symbol": "Rᵢᵥ",
    "value": 0.445,
    "value_str": "0.445",
    "unit": "nm",
    "uncertainty": "",
    "temperature_K": null,
    "material": "Mo (BCC)",
    "burnup_range": null,
    "category": "irradiation_damage",
    "subcategory": "recombination_parameter",
    "equation": "Rᵢᵥ = √2 a₀",
    "notes": "3rd nearest neighbor distance for vacancy-interstitial recombination",
    "source_file": "TRANSFORMATION CHARACTERISTICS OF U-Mo AND U-Mo-Ti ALLOYS_b2a56895.md",
    "confidence": "high",
    "value_type": "scalar"
  },
  {
    "id": "2025_Aagesen_VoidSuperlattice_Mo_010",
    "name": "Sink absorption jump count",
    "name_en": "Sink absorption jump count",
    "symbol": "Nₛ",
    "value": 1000,
    "value_str": "1000",
    "unit": "jumps",
    "uncertainty": "",
    "temperature_K": null,
    "material": "Mo (BCC)",
    "burnup_range": null,
    "category": "irradiation_damage",
    "subcategory": "sink_parameter",
    "equation": "kₛ = 2dim/(Nₛ dⱼ²)",
    "notes": "Number of diffusional jumps before defect is absorbed at unbiased sinks",
    "source_file": "TRANSFORMATION CHARACTERISTICS OF U-Mo AND U-Mo-Ti ALLOYS_b2a56895.md",
    "confidence": "high",
    "value_type": "scalar"
  },
  {
    "id": "2025_Aagesen_VoidSuperlattice_Mo_011",
    "name": "Diffusion pre-exponential factor",
    "name_en": "Diffusion pre-exponential factor",
    "symbol": "D₀",
    "value": 7.44e-8,
    "value_str": "7.44e-8",
    "unit": "m²/s",
    "uncertainty": "",
    "temperature_K": null,
    "material": "Mo (BCC)",
    "burnup_range": null,
    "category": "diffusion",
    "subcategory": "diffusion_parameter",
    "equation": "D₀ⁱ = D₀ᵛ = 3a₀²ν₀/4",
    "notes": "Pre-exponential for both vacancy and interstitial diffusion (1NN BCC jump)",
    "source_file": "TRANSFORMATION CHARACTERISTICS OF U-Mo AND U-Mo-Ti ALLOYS_b2a56895.md",
    "confidence": "high",
    "value_type": "scalar"
  },
  {
    "id": "2025_Aagesen_VoidSuperlattice_Mo_012",
    "name": "Superlattice spacing at 773K",
    "name_en": "Superlattice spacing at 773K",
    "symbol": "λ",
    "value": 3.15,
    "value_str": "3.15",
    "unit": "nm",
    "uncertainty": "",
    "temperature_K": 773,
    "material": "Mo (BCC)",
    "burnup_range": null,
    "category": "swelling",
    "subcategory": "void_superlattice",
    "equation": "",
    "notes": "At 10⁻² dpa/s, nucleation and growth mechanism",
    "source_file": "TRANSFORMATION CHARACTERISTICS OF U-Mo AND U-Mo-Ti ALLOYS_b2a56895.md",
    "confidence": "medium",
    "value_type": "scalar"
  },
  {
    "id": "2025_Aagesen_VoidSuperlattice_Mo_013",
    "name": "Superlattice spacing vs temperature",
    "name_en": "Superlattice spacing vs temperature",
    "symbol": "λ(T)",
    "value": "[3.15, 3.6, 4.2, 4.2, 5.04, 6.3]",
    "value_str": "3.15@773K, 3.6@823K, 4.2@873K, 4.2@923K, 5.04@973K, 6.3@1023K",
    "unit": "nm",
    "uncertainty": "",
    "temperature_K": "[773, 823, 873, 923, 973, 1023]",
    "material": "Mo (BCC)",
    "burnup_range": null,
    "category": "swelling",
    "subcategory": "void_superlattice",
    "equation": "",
    "notes": "λ increases with temperature at constant dose rate 10⁻² dpa/s; 873K and 923K same value due to finite domain size",
    "source_file": "TRANSFORMATION CHARACTERISTICS OF U-Mo AND U-Mo-Ti ALLOYS_b2a56895.md",
    "confidence": "medium",
    "value_type": "list"
  },
  {
    "id": "2025_Aagesen_VoidSuperlattice_Mo_014",
    "name": "Spinodal transition dose rate at 773K",
    "name_en": "Spinodal transition dose rate at 773K",
    "symbol": "P_crit",
    "value": 0.6,
    "value_str": "~0.6",
    "unit": "dpa/s",
    "uncertainty": "",
    "temperature_K": 773,
    "material": "Mo (BCC)",
    "burnup_range": null,
    "category": "phase_transformation",
    "subcategory": "transition_parameter",
    "equation": "cᵥˢˢ > cᵥᶜʳⁱᵗ",
    "notes": "Rate theory prediction: above this dose rate, spinodal decomposition occurs",
    "source_file": "TRANSFORMATION CHARACTERISTICS OF U-Mo AND U-Mo-Ti ALLOYS_b2a56895.md",
    "confidence": "medium",
    "value_type": "scalar"
  },
  {
    "id": "2025_Aagesen_VoidSuperlattice_Mo_015",
    "name": "Spinodal transition dose rate at 873K",
    "name_en": "Spinodal transition dose rate at 873K",
    "symbol": "P_crit",
    "value": 11,
    "value_str": "~11",
    "unit": "dpa/s",
    "uncertainty": "",
    "temperature_K": 873,
    "material": "Mo (BCC)",
    "burnup_range": null,
    "category": "phase_transformation",
    "subcategory": "transition_parameter",
    "equation": "cᵥˢˢ > cᵥᶜʳⁱᵗ",
    "notes": "Higher temperature pushes spinodal onset to higher dose rate",
    "source_file": "TRANSFORMATION CHARACTERISTICS OF U-Mo AND U-Mo-Ti ALLOYS_b2a56895.md",
    "confidence": "medium",
    "value_type": "scalar"
  },
  {
    "id": "2025_Aagesen_VoidSuperlattice_Mo_016",
    "name": "Sink strength",
    "name_en": "Sink strength",
    "symbol": "kₛ",
    "value": 8.06e16,
    "value_str": "8.06e16",
    "unit": "m⁻²",
    "uncertainty": "",
    "temperature_K": null,
    "material": "Mo (BCC)",
    "burnup_range": null,
    "category": "irradiation_damage",
    "subcategory": "sink_parameter",
    "equation": "kₛ = 2dim/(Nₛ dⱼ²)",
    "notes": "dim=3, dⱼ=√3 a₀/2",
    "source_file": "TRANSFORMATION CHARACTERISTICS OF U-Mo AND U-Mo-Ti ALLOYS_b2a56895.md",
    "confidence": "high",
    "value_type": "scalar"
  },
  {
    "id": "2025_Aagesen_VoidSuperlattice_Mo_017",
    "name": "Void superlattice formation temperature window",
    "name_en": "Void superlattice formation temperature window",
    "symbol": "T_window",
    "value": "[0.25Tm, 0.50Tm]",
    "value_str": "0.25Tm < T < 0.50Tm",
    "unit": "K",
    "uncertainty": "",
    "temperature_K": null,
    "material": "BCC metals (Mo, Cr, etc.)",
    "burnup_range": null,
    "category": "irradiation_damage",
    "subcategory": "general_parameter",
    "equation": "",
    "notes": "General guideline for void superlattice formation in BCC metals",
    "source_file": "TRANSFORMATION CHARACTERISTICS OF U-Mo AND U-Mo-Ti ALLOYS_b2a56895.md",
    "confidence": "medium",
    "value_type": "range"
  },
  {
    "id": "2025_Aagesen_VoidSuperlattice_Mo_018",
    "name": "Spinodal transition dose rate at 1173K",
    "name_en": "Spinodal transition dose rate at 1173K",
    "symbol": "P_crit",
    "value": 3400,
    "value_str": "~3400",
    "unit": "dpa/s",
    "uncertainty": "",
    "temperature_K": 1173,
    "material": "Mo (BCC)",
    "burnup_range": null,
    "category": "phase_transformation",
    "subcategory": "transition_parameter",
    "equation": "cᵥˢˢ > cᵥᶜʳⁱᵗ",
    "notes": "Far exceeds experimental ion irradiation dose rates; explains why Brimhall & Simonen observed nucleation and growth",
    "source_file": "TRANSFORMATION CHARACTERISTICS OF U-Mo AND U-Mo-Ti ALLOYS_b2a56895.md",
    "confidence": "medium",
    "value_type": "scalar"
  }
]

File: data/fuel_swelling_wiki/parameters_v2/2025_Atomistic_U-Mo_DefectEnergetics.json
[
  {
    "id": "Park2021_001",
    "name": "γU空位形成能（400K）",
    "symbol": "$E_{vac}^f$",
    "value": 1.74,
    "value_str": "1.74",
    "value_type": "scalar",
    "unit": "eV",
    "temperature": "400 K",
    "material": "γU",
    "category": "defect_energetics",
    "subcategory": "vacancy_formation_energy",
    "notes": "MD simulation, EAM U-Mo-Xe potential",
    "source_file": "Atomistic simulation...06dff417.md",
    "confidence": "medium"
  },
  {
    "id": "Park2021_002",
    "name": "γU空位形成能（1200K）",
    "symbol": "$E_{vac}^f$",
    "value": 2.43,
    "value_str": "2.43",
    "value_type": "scalar",
    "unit": "eV",
    "temperature": "1200 K",
    "material": "γU",
    "category": "defect_energetics",
    "subcategory": "vacancy_formation_energy",
    "notes": "Increases with temperature: 1.74-2.43 eV range",
    "source_file": "Atomistic simulation...06dff417.md",
    "confidence": "medium"
  },
  {
    "id": "Park2021_003",
    "name": "γU空位形成能范围",
    "symbol": "$E_{vac}^f$",
    "value": null,
    "value_str": "1.74-2.43",
    "value_type": "range",
    "unit": "eV",
    "temperature": "400-1200 K",
    "material": "γU",
    "category": "defect_energetics",
    "subcategory": "vacancy_formation_energy",
    "notes": "Increasing trend with temperature",
    "source_file": "Atomistic simulation...06dff417.md",
    "confidence": "medium"
  },
  {
    "id": "Park2021_004",
    "name": "γU自间隙原子形成能范围",
    "symbol": "$E_{self-i}^f$",
    "value": null,
    "value_str": "0.90-1.08",
    "value_type": "range",
    "unit": "eV",
    "temperature": "400-1200 K",
    "material": "γU",
    "category": "defect_energetics",
    "subcategory": "self_interstitial_formation_energy",
    "notes": "Little temperature dependence",
    "source_file": "Atomistic simulation...06dff417.md",
    "confidence": "medium"
  },
  {
    "id": "Park2021_005",
    "name": "γU-7Mo自扩散系数（U）",
    "symbol": "$D_{self-D}^U$",
    "value": null,
    "value_str": "[1.13×10⁻¹², 1.43×10⁻¹¹, 5.89×10⁻¹¹]",
    "value_type": "list",
    "unit": "m²/s",
    "temperature": "800, 1000, 1200 K",
    "material": "γU-7Mo",
    "category": "diffusion",
    "subcategory": "self_diffusion",
    "notes": "At 800, 1000, 1200 K respectively",
    "source_file": "Atomistic simulation...06dff417.md",
    "confidence": "medium"
  },
  {
    "id": "Park2021_006",
    "name": "γU-7Mo自扩散系数（Mo）",
    "symbol": "$D_{self-D}^{Mo}$",
    "value": null,
    "value_str": "[3.88×10⁻¹³, 4.04×10⁻¹², 1.56×10⁻¹¹]",
    "value_type": "list",
    "unit": "m²/s",
    "temperature": "800, 1000, 1200 K",
    "material": "γU-7Mo",
    "category": "diffusion",
    "subcategory": "self_diffusion",
    "notes": "D_U/D_Mo ratio ~3-4",
    "source_file": "Atomistic simulation...06dff417.md",
    "confidence": "medium"
  },
  {
    "id": "Park2021_007",
    "name": "γU-10Mo自扩散系数（U）",
    "symbol": "$D_{self-D}^U$",
    "value": null,
    "value_str": "[4.13×10⁻¹³, 5.03×10⁻¹², 2.38×10⁻¹¹]",
    "value_type": "list",
    "unit": "m²/s",
    "temperature": "800, 1000, 1200 K",
    "material": "γU-10Mo",
    "category": "diffusion",
    "subcategory": "self_diffusion",
    "source_file": "Atomistic simulation...06dff417.md",
    "confidence": "medium"
  },
  {
    "id": "Park2021_008",
    "name": "γU-10Mo自扩散系数（Mo）",
    "symbol": "$D_{self-D}^{Mo}$",
    "value": null,
    "value_str": "[1.20×10⁻¹³, 1.41×10⁻¹², 7.18×10⁻¹²]",
    "value_type": "list",
    "unit": "m²/s",
    "temperature": "800, 1000, 1200 K",
    "material": "γU-10Mo",
    "category": "diffusion",
    "subcategory": "self_diffusion",
    "source_file": "Atomistic simulation...06dff417.md",
    "confidence": "medium"
  },
  {
    "id": "Park2021_009",
    "name": "γU-12Mo自扩散系数（U）",
    "symbol": "$D_{self-D}^U$",
    "value": null,
    "value_str": "[1.54×10⁻¹⁴, 3.39×10⁻¹³, 2.44×10⁻¹²]",
    "value_type": "list",
    "unit": "m²/s",
    "temperature": "800, 1000, 1200 K",
    "material": "γU-12Mo",
    "category": "diffusion",
    "subcategory": "self_diffusion",
    "source_file": "Atomistic simulation...06dff417.md",
    "confidence": "medium"
  },
  {
    "id": "Park2021_010",
    "name": "γU-12Mo自扩散系数（Mo）",
    "symbol": "$D_{self-D}^{Mo}$",
    "value": null,
    "value_str": "[4.24×10⁻¹⁵, 1.03×10⁻¹³, 8.05×10⁻¹³]",
    "value_type": "list",
    "unit": "m²/s",
    "temperature": "800, 1000, 1200 K",
    "material": "γU-12Mo",
    "category": "diffusion",
    "subcategory": "self_diffusion",
    "source_file": "Atomistic simulation...06dff417.md",
    "confidence": "medium"
  },
  {
    "id": "Park2021_011",
    "name": "γU-7Mo互扩散激活能",
    "symbol": "$Q_{inter-D}$",
    "value": 0.79,
    "value_str": "0.79",
    "value_type": "scalar",
    "unit": "eV",
    "temperature": null,
    "material": "γU-7Mo",
    "category": "activation_energy",
    "subcategory": "interdiffusion",
    "notes": "MD result; experimental value: 1.86 eV",
    "source_file": "Atomistic simulation...06dff417.md",
    "confidence": "medium"
  },
  {
    "id": "Park2021_012",
    "name": "γU-10Mo互扩散激活能",
    "symbol": "$Q_{inter-D}$",
    "value": 0.84,
    "value_str": "0.84",
    "value_type": "scalar",
    "unit": "eV",
    "temperature": null,
    "material": "γU-10Mo",
    "category": "activation_energy",
    "subcategory": "interdiffusion",
    "notes": "MD result; experimental value: 1.89 eV",
    "source_file": "Atomistic simulation...06dff417.md",
    "confidence": "medium"
  },
  {
    "id": "Park2021_013",
    "name": "γU-12Mo互扩散激活能",
    "symbol": "$Q_{inter-D}$",
    "value": 1.07,
    "value_str": "1.07",
    "value_type": "scalar",
    "unit": "eV",
    "temperature": null,
    "material": "γU-12Mo",
    "category": "activation_energy",
    "subcategory": "interdiffusion",
    "notes": "MD result; experimental value: 1.91 eV",
    "source_file": "Atomistic simulation...06dff417.md",
    "confidence": "medium"
  },
  {
    "id": "Park2021_014",
    "name": "γU-7Mo互扩散指前因子",
    "symbol": "$D_{0,inter-D}$",
    "value": 4.83e-8,
    "value_str": "4.83×10⁻⁸",
    "value_type": "scalar",
    "unit": "m²/s",
    "temperature": null,
    "material": "γU-7Mo",
    "category": "diffusion",
    "subcategory": "interdiffusion_pre-exponential",
    "notes": "Experimental value: 1.32×10⁻⁶ m²/s",
    "source_file": "Atomistic simulation...06dff417.md",
    "confidence": "medium"
  },
  {
    "id": "Park2021_015",
    "name": "γU-10Mo互扩散指前因子",
    "symbol": "$D_{0,inter-D}$",
    "value": 3.85e-8,
    "value_str": "3.85×10⁻⁸",
    "value_type": "scalar",
    "unit": "m²/s",
    "temperature": null,
    "material": "γU-10Mo",
    "category": "diffusion",
    "subcategory": "interdiffusion_pre-exponential",
    "notes": "Experimental value: 7.70×10⁻⁷ m²/s",
    "source_file": "Atomistic simulation...06dff417.md",
    "confidence": "medium"
  },
  {
    "id": "Park2021_016",
    "name": "γU-12Mo互扩散指前因子",
    "symbol": "$D_{0,inter-D}$",
    "value": 3.72e-8,
    "value_str": "3.72×10⁻⁸",
    "value_type": "scalar",
    "unit": "m²/s",
    "temperature": null,
    "material": "γU-12Mo",
    "category": "diffusion",
    "subcategory": "interdiffusion_pre-exponential",
    "notes": "Experimental value: 5.70×10⁻⁷ m²/s",
    "source_file": "Atomistic simulation...06dff417.md",
    "confidence": "medium"
  },
  {
    "id": "Park2021_017",
    "name": "γU-7Mo U自扩散指前因子",
    "symbol": "$D_{0,self-D}^U$",
    "value": 1.78e-7,
    "value_str": "1.78×10⁻⁷",
    "value_type": "scalar",
    "unit": "m²/s",
    "temperature": null,
    "material": "γU-7Mo",
    "category": "diffusion",
    "subcategory": "self_diffusion_pre-exponential",
    "source_file": "Atomistic simulation...06dff417.md",
    "confidence": "medium"
  },
  {
    "id": "Park2021_018",
    "name": "γU-10Mo U自扩散指前因子",
    "symbol": "$D_{0,self-D}^U$",
    "value": 8.40e-8,
    "value_str": "8.40×10⁻⁸",
    "value_type": "scalar",
    "unit": "m²/s",
    "temperature": null,
    "material": "γU-10Mo",
    "category": "diffusion",
    "subcategory": "self_diffusion_pre-exponential",
    "source_file": "Atomistic simulation...06dff417.md",
    "confidence": "medium"
  },
  {
    "id": "Park2021_019",
    "name": "γU-7Mo U自扩散激活能",
    "symbol": "$Q_{self-D}^U$",
    "value": 0.82,
    "value_str": "0.82",
    "value_type": "scalar",
    "unit": "eV",
    "temperature": null,
    "material": "γU-7Mo",
    "category": "activation_energy",
    "subcategory": "self_diffusion",
    "source_file": "Atomistic simulation...06dff417.md",
    "confidence": "medium"
  },
  {
    "id": "Park2021_020",
    "name": "γU-10Mo U自扩散激活能",
    "symbol": "$Q_{self-D}^U$",
    "value": 0.84,
    "value_str": "0.84",
    "value_type": "scalar",
    "unit": "eV",
    "temperature": null,
    "material": "γU-10Mo",
    "category": "activation_energy",
    "subcategory": "self_diffusion",
    "source_file": "Atomistic simulation...06dff417.md",
    "confidence": "medium"
  },
  {
    "id": "Park2021_021",
    "name": "γU-9Mo空位形成能（1000K）",
    "symbol": "$E_{vac}^f$",
    "value": 1.4,
    "value_str": "1.4",
    "value_type": "scalar",
    "unit": "eV",
    "temperature": "1000 K",
    "material": "γU-9Mo",
    "category": "defect_energetics",
    "subcategory": "vacancy_formation_energy",
    "notes": "EAM U-Mo-Xe potential, previous MD result",
    "source_file": "Atomistic simulation...06dff417.md",
    "confidence": "medium"
  },
  {
    "id": "Park2021_022",
    "name": "γU-9Mo自间隙原子形成能（1000K）",
    "symbol": "$E_{self-i}^f$",
    "value": 0.3,
    "value_str": "0.3",
    "value_type": "scalar",
    "unit": "eV",
    "temperature": "1000 K",
    "material": "γU-9Mo",
    "category": "defect_energetics",
    "subcategory": "self_interstitial_formation_energy",
    "notes": "EAM U-Mo-Xe potential, previous MD result",
    "source_file": "Atomistic simulation...06dff417.md",
    "confidence": "medium"
  },
  {
    "id": "Park2021_023",
    "name": "扩散阈值温度",
    "symbol": "$T_{diff}$",
    "value": 800,
    "value_str": "~800",
    "value_type": "scalar",
    "unit": "K",
    "temperature": null,
    "material": "γU-xMo",
    "category": "diffusion",
    "subcategory": "threshold",
    "notes": "Negligible diffusion below 800 K",
    "source_file": "Atomistic simulation...06dff417.md",
    "confidence": "medium"
  },
  {
    "id": "Park2021_024",
    "name": "γU-12Mo空位和自间隙原子平衡浓度",
    "symbol": "$c_{vac}, c_{self-i}$",
    "value": null,
    "value_str": "2.4×10⁻⁵, 2.5×10⁻³",
    "value_type": "list",
    "unit": "dimensionless",
    "temperature": "1200 K",
    "material": "γU-12Mo",
    "category": "defect_energetics",
    "subcategory": "equilibrium_concentration",
    "notes": "Self-interstitial concentration >> vacancy concentration",
    "source_file": "Atomistic simulation...06dff417.md",
    "confidence": "medium"
  }
]

File: data/fuel_swelling_wiki/parameters_v2/2026 - Porosity_ swelling_ and composition evolution in high-burnup monolithic U-Mo fuel.json
[
  {
    "id": "2026 - Porosity_ swelling_ and composition evolution in high-burnup monolithic U-Mo fuel_param_001",
    "name": "Enrichment",
    "name_en": "Enrichment",
    "symbol": "$e$",
    "value": 70.0,
    "value_str": "70",
    "unit": "% ²³⁵U",
    "uncertainty": null,
    "temperature_K": null,
    "material": "U-10wt.%Mo",
    "burnup_range": null,
    "category": "experiment",
    "subcategory": "general",
    "equation": "",
    "notes": "As-fabricated",
    "source_file": "2026 - Porosity_ swelling_ and composition evolution in high-burnup monolithic U-Mo fuel.md",
    "confidence": "high",
    "value_type": "scalar"
  },
  {
    "id": "2026 - Porosity_ swelling_ and composition evolution in high-burnup monolithic U-Mo fuel_param_002",
    "name": "Total irradiation duration",
    "name_en": "Total irradiation duration",
    "symbol": "$t_irr$",
    "value": 137.2,
    "value_str": "137.2",
    "unit": "days",
    "uncertainty": null,
    "temperature_K": null,
    "material": "U-10wt.%Mo",
    "burnup_range": null,
    "category": "irradiation",
    "subcategory": "general",
    "equation": "",
    "notes": "3 irradiation cycles in ATR",
    "source_file": "2026 - Porosity_ swelling_ and composition evolution in high-burnup monolithic U-Mo fuel.md",
    "confidence": "high",
    "value_type": "scalar"
  },
  {
    "id": "2026 - Porosity_ swelling_ and composition evolution in high-burnup monolithic U-Mo fuel_param_003",
    "name": "Irradiation cycles",
    "name_en": "Irradiation cycles",
    "symbol": "$N_cycles$",
    "value": 3.0,
    "value_str": "3",
    "unit": "cycles",
    "uncertainty": null,
    "temperature_K": null,
    "material": "U-10wt.%Mo",
    "burnup_range": null,
    "category": "irradiation",
    "subcategory": "general",
    "equation": "",
    "notes": "ATR reactor, INL",
    "source_file": "2026 - Porosity_ swelling_ and composition evolution in high-burnup monolithic U-Mo fuel.md",
    "confidence": "high",
    "value_type": "scalar"
  },
  {
    "id": "2026 - Porosity_ swelling_ and composition evolution in high-burnup monolithic U-Mo fuel_param_004",
    "name": "Average plate fission density",
    "name_en": "Average plate fission density",
    "symbol": "$FD_avg$",
    "value": 7.71e+21,
    "value_str": "7.71e21",
    "unit": "fissions/cm³",
    "uncertainty": null,
    "temperature_K": null,
    "material": "U-10wt.%Mo",
    "burnup_range": null,
    "category": "microstructure",
    "subcategory": "fission_density",
    "equation": "",
    "notes": "ATR irradiation, 137.2 days",
    "source_file": "2026 - Porosity_ swelling_ and composition evolution in high-burnup monolithic U-Mo fuel.md",
    "confidence": "high",
    "value_type": "scalar"
  },
  {
    "id": "2026 - Porosity_ swelling_ and composition evolution in high-burnup monolithic U-Mo fuel_param_005",
    "name": "Peak fission density",
    "name_en": "Peak fission density",
    "symbol": "$FD_peak$",
    "value": 9.39e+21,
    "value_str": "9.39e21",
    "unit": "fissions/cm³",
    "uncertainty": null,
    "temperature_K": null,
    "material": "U-10wt.%Mo",
    "burnup_range": null,
    "category": "microstructure",
    "subcategory": "fission_density",
    "equation": "",
    "notes": "ATR irradiation, 137.2 days",
    "source_file": "2026 - Porosity_ swelling_ and composition evolution in high-burnup monolithic U-Mo fuel.md",
    "confidence": "high",
    "value_type": "scalar"
  },
  {
    "id": "2026 - Porosity_ swelling_ and composition evolution in high-burnup monolithic U-Mo fuel_param_006",
    "name": "As-fabricated grain size",
    "name_en": "As-fabricated grain size",
    "symbol": "$d_grain$",
    "value": 10.0,
    "value_str": "10",
    "unit": "µm",
    "uncertainty": "~",
    "temperature_K": null,
    "material": "U-10wt.%Mo",
    "burnup_range": null,
    "category": "microstructure",
    "subcategory": "general",
    "equation": "",
    "notes": "As-fabricated",
    "source_file": "2026 - Porosity_ swelling_ and composition evolution in high-burnup monolithic U-Mo fuel.md",
    "confidence": "high",
    "value_type": "scalar"
  },
  {
    "id": "2026 - Porosity_ swelling_ and composition evolution in high-burnup monolithic U-Mo fuel_param_007",
    "name": "Recrystallized grain size",
    "name_en": "Recrystallized grain size",
    "symbol": "$d_rx$",
    "value": 350.0,
    "value_str": "200–500",
    "unit": "nm",
    "uncertainty": "range 200–500",
    "temperature_K": null,
    "material": "U-10wt.%Mo",
    "burnup_range": null,
    "category": "swelling_rate",
    "subcategory": "burnup_correlation",
    "equation": "",
    "notes": "Post-irradiation, high burnup",
    "source_file": "2026 - Porosity_ swelling_ and composition evolution in high-burnup monolithic U-Mo fuel.md",
    "confidence": "high",
    "value_type": "scalar"
  },
  {
    "id": "2026 - Porosity_ swelling_ and composition evolution in high-burnup monolithic U-Mo fuel_param_008",
    "name": "Fuel foil thickness",
    "name_en": "Fuel foil thickness",
    "symbol": "$t_foil$",
    "value": 250.0,
    "value_str": "250",
    "unit": "µm",
    "uncertainty": "~",
    "temperature_K": null,
    "material": "U-10wt.%Mo",
    "burnup_range": null,
    "category": "experiment",
    "subcategory": "general",
    "equation": "",
    "notes": "As-fabricated",
    "source_file": "2026 - Porosity_ swelling_ and composition evolution in high-burnup monolithic U-Mo fuel.md",
    "confidence": "high",
    "value_type": "scalar"
  },
  {
    "id": "2026 - Porosity_ swelling_ and composition evolution in high-burnup monolithic U-Mo fuel_param_009",
    "name": "扩散参数",
    "name_en": "Zr diffusion barrier thickness",
    "symbol": "$t_Zr$",
    "value": 25.0,
    "value_str": "25",
    "unit": "µm",
    "uncertainty": "~",
    "temperature_K": null,
    "material": "Zr barrier on U-10wt.%Mo",
    "burnup_range": null,
    "category": "diffusion",
    "subcategory": "general",
    "equation": "",
    "notes": "As-fabricated",
    "source_file": "2026 - Porosity_ swelling_ and composition evolution in high-burnup monolithic U-Mo fuel.md",
    "confidence": "high",
    "value_type": "scalar"
  },
  {
    "id": "2026 - Porosity_ swelling_ and composition evolution in high-burnup monolithic U-Mo fuel_param_010",
    "name": "Porosity volume fraction at FD=8.86e21",
    "name_en": "Porosity volume fraction at FD=8.86e21",
    "symbol": "$Vv$",
    "value": 27.77,
    "value_str": "27.77",
    "unit": "%",
    "uncertainty": "± 0.51",
    "temperature_K": null,
    "material": "U-10wt.%Mo",
    "burnup_range": null,
    "category": "microstructure",
    "subcategory": "fission_density",
    "equation": "",
    "notes": "Fission density = 8.86 × 10²¹ fissions/cm³",
    "source_file": "2026 - Porosity_ swelling_ and composition evolution in high-burnup monolithic U-Mo fuel.md",
    "confidence": "high",
    "value_type": "scalar"
  },
  {
    "id": "2026 - Porosity_ swelling_ and composition evolution in high-burnup monolithic U-Mo fuel_param_011",
    "name": "Average pore size at FD=8.86e21",
    "name_en": "Average pore size at FD=8.86e21",
    "symbol": "$d_pore$",
    "value": 0.45,
    "value_str": "0.45",
    "unit": "µm",
    "uncertainty": "± 0.01",
    "temperature_K": null,
    "material": "U-10wt.%Mo",
    "burnup_range": null,
    "category": "microstructure",
    "subcategory": "fission_density",
    "equation": "",
    "notes": "Fission density = 8.86 × 10²¹ fissions/cm³",
    "source_file": "2026 - Porosity_ swelling_ and composition evolution in high-burnup monolithic U-Mo fuel.md",
    "confidence": "high",
    "value_type": "scalar"
  },
  {
    "id": "2026 - Porosity_ swelling_ and composition evolution in high-burnup monolithic U-Mo fuel_param_012",
    "name": "Pore number density at FD=8.86e21",
    "name_en": "Pore number density at FD=8.86e21",
    "symbol": "$N_v$",
    "value": 0.97,
    "value_str": "0.97",
    "unit": "pores/µm²",
    "uncertainty": "± 0.05",
    "temperature_K": null,
    "material": "U-10wt.%Mo",
    "burnup_range": null,
    "category": "microstructure",
    "subcategory": "fission_density",
    "equation": "",
    "notes": "Fission density = 8.86 × 10²¹ fissions/cm³",
    "source_file": "2026 - Porosity_ swelling_ and composition evolution in high-burnup monolithic U-Mo fuel.md",
    "confidence": "high",
    "value_type": "scalar"
  },
  {
    "id": "2026 - Porosity_ swelling_ and composition evolution in high-burnup monolithic U-Mo fuel_param_013",
    "name": "Porosity volume fraction at FD=9.05e21",
    "name_en": "Porosity volume fraction at FD=9.05e21",
    "symbol": "$Vv$",
    "value": 35.12,
    "value_str": "35.12",
    "unit": "%",
    "uncertainty": "± 1.54",
    "temperature_K": null,
    "material": "U-10wt.%Mo",
    "burnup_range": null,
    "category": "microstructure",
    "subcategory": "fission_density",
    "equation": "",
    "notes": "Fission density = 9.05 × 10²¹ fissions/cm³",
    "source_file": "2026 - Porosity_ swelling_ and composition evolution in high-burnup monolithic U-Mo fuel.md",
    "confidence": "high",
    "value_type": "scalar"
  },
  {
    "id": "2026 - Porosity_ swelling_ and composition evolution in high-burnup monolithic U-Mo fuel_param_014",
    "name": "Average pore size at FD=9.05e21",
    "name_en": "Average pore size at FD=9.05e21",
    "symbol": "$d_pore$",
    "value": 0.4,
    "value_str": "0.4",
    "unit": "µm",
    "uncertainty": "± 0.01",
    "temperature_K": null,
    "material": "U-10wt.%Mo",
    "burnup_range": null,
    "category": "microstructure",
    "subcategory": "fission_density",
    "equation": "",
    "notes": "Fission density = 9.05 × 10²¹ fissions/cm³",
    "source_file": "2026 - Porosity_ swelling_ and composition evolution in high-burnup monolithic U-Mo fuel.md",
    "confidence": "high",
    "value_type": "scalar"
  },
  {
    "id": "2026 - Porosity_ swelling_ and composition evolution in high-burnup monolithic U-Mo fuel_param_015",
    "name": "Pore number density at FD=9.05e21",
    "name_en": "Pore number density at FD=9.05e21",
    "symbol": "$N_v$",
    "value": 1.19,
    "value_str": "1.19",
    "unit": "pores/µm²",
    "uncertainty": "± 0.03",
    "temperature_K": null,
    "material": "U-10wt.%Mo",
    "burnup_range": null,
    "category": "microstructure",
    "subcategory": "fission_density",
    "equation": "",
    "notes": "Fission density = 9.05 × 10²¹ fissions/cm³",
    "source_file": "2026 - Porosity_ swelling_ and composition evolution in high-burnup monolithic U-Mo fuel.md",
    "confidence": "high",
    "value_type": "scalar"
  },
  {
    "id": "2026 - Porosity_ swelling_ and composition evolution in high-burnup monolithic U-Mo fuel_param_016",
    "name": "Porosity volume fraction at FD=9.36e21",
    "name_en": "Porosity volume fraction at FD=9.36e21",
    "symbol": "$Vv$",
    "value": 37.71,
    "value_str": "37.71",
    "unit": "%",
    "uncertainty": "± 0.44",
    "temperature_K": null,
    "material": "U-10wt.%Mo",
    "burnup_range": null,
    "category": "microstructure",
    "subcategory": "fission_density",
    "equation": "",
    "notes": "Fission density = 9.36 × 10²¹ fissions/cm³",
    "source_file": "2026 - Porosity_ swelling_ and composition evolution in high-burnup monolithic U-Mo fuel.md",
    "confidence": "high",
    "value_type": "scalar"
  },
  {
    "id": "2026 - Porosity_ swelling_ and composition evolution in high-burnup monolithic U-Mo fuel_param_017",
    "name": "Average pore size at FD=9.36e21",
    "name_en": "Average pore size at FD=9.36e21",
    "symbol": "$d_pore$",
    "value": 0.49,
    "value_str": "0.49",
    "unit": "µm",
    "uncertainty": "± 0.02",
    "temperature_K": null,
    "material": "U-10wt.%Mo",
    "burnup_range": null,
    "category": "microstructure",
    "subcategory": "fission_density",
    "equation": "",
    "notes": "Fission density = 9.36 × 10²¹ fissions/cm³",
    "source_file": "2026 - Porosity_ swelling_ and composition evolution in high-burnup monolithic U-Mo fuel.md",
    "confidence": "high",
    "value_type": "scalar"
  },
  {
    "id": "2026 - Porosity_ swelling_ and composition evolution in high-burnup monolithic U-Mo fuel_param_018",
    "name": "Pore number density at FD=9.36e21",
    "name_en": "Pore number density at FD=9.36e21",
    "symbol": "$N_v$",
    "value": 0.98,
    "value_str": "0.98",
    "unit": "pores/µm²",
    "uncertainty": "± 0.03",
    "temperature_K": null,
    "material": "U-10wt.%Mo",
    "burnup_range": null,
    "category": "microstructure",
    "subcategory": "fission_density",
    "equation": "",
    "notes": "Fission density = 9.36 × 10²¹ fissions/cm³",
    "source_file": "2026 - Porosity_ swelling_ and composition evolution in high-burnup monolithic U-Mo fuel.md",
    "confidence": "high",
    "value_type": "scalar"
  },
  {
    "id": "2026 - Porosity_ swelling_ and composition evolution in high-burnup monolithic U-Mo fuel_param_019",
    "name": "Bimodal pore distribution first mode diameter",
    "name_en": "Bimodal pore distribution first mode diameter",
    "symbol": "$d_mode1$",
    "value": 0.23,
    "value_str": "0.23",
    "unit": "µm",
    "uncertainty": "~",
    "temperature_K": null,
    "material": "U-10wt.%Mo",
    "burnup_range": null,
    "category": "swelling_rate",
    "subcategory": "burnup_correlation",
    "equation": "",
    "notes": "High burnup, equivalent pore diameter",
    "source_file": "2026 - Porosity_ swelling_ and composition evolution in high-burnup monolithic U-Mo fuel.md",
    "confidence": "medium",
    "value_type": "scalar"
  },
  {
    "id": "2026 - Porosity_ swelling_ and composition evolution in high-burnup monolithic U-Mo fuel_param_020",
    "name": "Bimodal pore distribution second mode diameter at FD=8.86e21",
    "name_en": "Bimodal pore distribution second mode diameter at FD=8.86e21",
    "symbol": "$d_mode2$",
    "value": 0.98,
    "value_str": "0.98",
    "unit": "µm",
    "uncertainty": "~",
    "temperature_K": null,
    "material": "U-10wt.%Mo",
    "burnup_range": null,
    "category": "microstructure",
    "subcategory": "fission_density",
    "equation": "",
    "notes": "Fission density = 8.86 × 10²¹ fissions/cm³",
    "source_file": "2026 - Porosity_ swelling_ and composition evolution in high-burnup monolithic U-Mo fuel.md",
    "confidence": "medium",
    "value_type": "scalar"
  },
  {
    "id": "2026 - Porosity_ swelling_ and composition evolution in high-burnup monolithic U-Mo fuel_param_021",
    "name": "Bimodal pore distribution second mode diameter at FD=9.05-9.36e21",
    "name_en": "Bimodal pore distribution second mode diameter at FD=9.05-9.36e21",
    "symbol": "$d_mode2$",
    "value": 1.13,
    "value_str": "1.13",
    "unit": "µm",
    "uncertainty": "~",
    "temperature_K": null,
    "material": "U-10wt.%Mo",
    "burnup_range": null,
    "category": "microstructure",
    "subcategory": "fission_density",
    "equation": "",
    "notes": "Fission density = 9.05–9.36 × 10²¹ fissions/cm³",
    "source_file": "2026 - Porosity_ swelling_ and composition evolution in high-burnup monolithic U-Mo fuel.md",
    "confidence": "medium",
    "value_type": "scalar"
  },
  {
    "id": "2026 - Porosity_ swelling_ and composition evolution in high-burnup monolithic U-Mo fuel_param_022",
    "name": "Interconnected porosity pore size threshold",
    "name_en": "Interconnected porosity pore size threshold",
    "symbol": "$d_interconnect$",
    "value": 2.55,
    "value_str": "2.55",
    "unit": "µm",
    "uncertainty": "> (lower bound)",
    "temperature_K": null,
    "material": "U-10wt.%Mo",
    "burnup_range": null,
    "category": "microstructure",
    "subcategory": "general",
    "equation": "",
    "notes": "Pores above this size are interconnected",
    "source_file": "2026 - Porosity_ swelling_ and composition evolution in high-burnup monolithic U-Mo fuel.md",
    "confidence": "medium",
    "value_type": "scalar"
  },
  {
    "id": "2026 - Porosity_ swelling_ and composition evolution in high-burnup monolithic U-Mo fuel_param_023",
    "name": "扩散参数",
    "name_en": "Interconnected porosity sublayer distance from diffusion barrier",
    "symbol": "$x_sublayer$",
    "value": 5.0,
    "value_str": "5",
    "unit": "µm",
    "uncertainty": "~",
    "temperature_K": null,
    "material": "U-10wt.%Mo / Zr interface",
    "burnup_range": null,
    "category": "diffusion",
    "subcategory": "burnup_correlation",
    "equation": "",
    "notes": "High burnup",
    "source_file": "2026 - Porosity_ swelling_ and composition evolution in high-burnup monolithic U-Mo fuel.md",
    "confidence": "medium",
    "value_type": "scalar"
  },
  {
    "id": "2026 - Porosity_ swelling_ and composition evolution in high-burnup monolithic U-Mo fuel_param_024",
    "name": "Schwartz-Saltykov bin size",
    "name_en": "Schwartz-Saltykov bin size",
    "symbol": "$Δd$",
    "value": 0.15,
    "value_str": "0.15",
    "unit": "µm",
    "uncertainty": null,
    "temperature_K": null,
    "material": "U-10wt.%Mo",
    "burnup_range": null,
    "category": "experiment",
    "subcategory": "general",
    "equation": "Schwartz-Saltykov stereology",
    "notes": "Pore size distribution analysis",
    "source_file": "2026 - Porosity_ swelling_ and composition evolution in high-burnup monolithic U-Mo fuel.md",
    "confidence": "high",
    "value_type": "scalar"
  },
  {
    "id": "2026 - Porosity_ swelling_ and composition evolution in high-burnup monolithic U-Mo fuel_param_025",
    "name": "Segmentation porosity at FD=8.86e21",
    "name_en": "Segmentation porosity at FD=8.86e21",
    "symbol": "$Vv_seg$",
    "value": 28.53,
    "value_str": "28.53",
    "unit": "%",
    "uncertainty": null,
    "temperature_K": null,
    "material": "U-10wt.%Mo",
    "burnup_range": null,
    "category": "microstructure",
    "subcategory": "fission_density",
    "equation": "",
    "notes": "Fission density = 8.86 × 10²¹ fissions/cm³, image segmentation method",
    "source_file": "2026 - Porosity_ swelling_ and composition evolution in high-burnup monolithic U-Mo fuel.md",
    "confidence": "high",
    "value_type": "scalar"
  },
  {
    "id": "2026 - Porosity_ swelling_ and composition evolution in high-burnup monolithic U-Mo fuel_param_026",
    "name": "Point counting porosity at FD=8.86e21",
    "name_en": "Point counting porosity at FD=8.86e21",
    "symbol": "$Vv_pc$",
    "value": 29.84,
    "value_str": "29.84",
    "unit": "%",
    "uncertainty": "± 1.24",
    "temperature_K": null,
    "material": "U-10wt.%Mo",
    "burnup_range": null,
    "category": "microstructure",
    "subcategory": "fission_density",
    "equation": "",
    "notes": "Fission density = 8.86 × 10²¹ fissions/cm³, point counting method",
    "source_file": "2026 - Porosity_ swelling_ and composition evolution in high-burnup monolithic U-Mo fuel.md",
    "confidence": "high",
    "value_type": "scalar"
  },
  {
    "id": "2026 - Porosity_ swelling_ and composition evolution in high-burnup monolithic U-Mo fuel_param_027",
    "name": "Segmentation porosity at FD=9.36e21",
    "name_en": "Segmentation porosity at FD=9.36e21",
    "symbol": "$Vv_seg$",
    "value": 36.84,
    "value_str": "36.84",
    "unit": "%",
    "uncertainty": null,
    "temperature_K": null,
    "material": "U-10wt.%Mo",
    "burnup_range": null,
    "category": "microstructure",
    "subcategory": "fission_density",
    "equation": "",
    "notes": "Fission density = 9.36 × 10²¹ fissions/cm³, image segmentation method",
    "source_file": "2026 - Porosity_ swelling_ and composition evolution in high-burnup monolithic U-Mo fuel.md",
    "confidence": "high",
    "value_type": "scalar"
  },
  {
    "id": "2026 - Porosity_ swelling_ and composition evolution in high-burnup monolithic U-Mo fuel_param_028",
    "name": "Point counting porosity at FD=9.36e21",
    "name_en": "Point counting porosity at FD=9.36e21",
    "symbol": "$Vv_pc$",
    "value": 33.76,
    "value_str": "33.76",
    "unit": "%",
    "uncertainty": "± 0.36",
    "temperature_K": null,
    "material": "U-10wt.%Mo",
    "burnup_range": null,
    "category": "microstructure",
    "subcategory": "fission_density",
    "equation": "",
    "notes": "Fission density = 9.36 × 10²¹ fissions/cm³, point counting method",
    "source_file": "2026 - Porosity_ swelling_ and composition evolution in high-burnup monolithic U-Mo fuel.md",
    "confidence": "high",
    "value_type": "scalar"
  },
  {
    "id": "2026 - Porosity_ swelling_ and composition evolution in high-burnup monolithic U-Mo fuel_param_029",
    "name": "U-Zr₂ sublayer discontinuity fission density threshold",
    "name_en": "U-Zr₂ sublayer discontinuity fission density threshold",
    "symbol": "$FD_discont$",
    "value": 9.8e+21,
    "value_str": "9.8e21",
    "unit": "fissions/cm³",
    "uncertainty": null,
    "temperature_K": null,
    "material": "U-10wt.%Mo / Zr interface (U-Zr₂ sublayer)",
    "burnup_range": null,
    "category": "microstructure",
    "subcategory": "fission_density",
    "equation": "",
    "notes": "U-Zr₂ sublayer becomes discontinuous",
    "source_file": "2026 - Porosity_ swelling_ and composition evolution in high-burnup monolithic U-Mo fuel.md",
    "confidence": "medium",
    "value_type": "scalar"
  }
]
