Repository: Etoile04/material-llm-wiki

# material-llm-wiki

LLM Wiki for nuclear material property knowledge extraction, normalization, validation, and comparison.

## What this repo contains

This repository mainly hosts the `llm-wiki` skill and related planning/materials for building a structured literature-to-knowledge workflow.

### Core directories

- `skills/llm-wiki/` - the main skill, prompts, references, and helper scripts
- `plans/` - development plans and workflow notes
- `clawd/` - supporting skill/tooling code kept in the workspace

File: data/fuel_swelling_wiki/parameters_v2/Aagesen et al._2022_Phase-field simulations of fission gas bubble growth and interconnection in U-(Pu)-Zr nuclear fuel.json
[
  {
    "id": "Aagesen et al._2022_Phase-field simulations of fission gas bubble growth and interconnection in U-(Pu)-Zr nuclear fuel_param_001",
    "name": "Interfacial energy",
    "name_en": "Interfacial energy",
    "symbol": "$σ$",
    "value": 1.8,
    "value_str": "1.8",
    "unit": "J/m²",
    "uncertainty": null,
    "temperature_K": null,
    "material": "U-(Pu)-Zr",
    "burnup_range": null,
    "category": "bubble",
    "subcategory": "interfacial_energy",
    "equation": "gradient energy κ = σ·lint/2√2",
    "notes": "bubble-matrix interface",
    "source_file": "Aagesen et al._2022_Phase-field simulations of fission gas bubble growth and interconnection in U-(Pu)-Zr nuclear fuel.md",
    "confidence": "high",
    "value_type": "scalar"
  },
  {
    "id": "Aagesen et al._2022_Phase-field simulations of fission gas bubble growth and interconnection in U-(Pu)-Zr nuclear fuel_param_002",
    "name": "Interface thickness",
    "name_en": "Interface thickness",
    "symbol": "$lint$",
    "value": 1.5,
    "value_str": "1.5",
    "unit": "μm",
    "uncertainty": null,
    "temperature_K": null,
    "material": "U-(Pu)-Zr",
    "burnup_range": null,
    "category": "experiment",
    "subcategory": "general",
    "equation": null,
    "notes": null,
    "source_file": "Aagesen et al._2022_Phase-field simulations of fission gas bubble growth and interconnection in U-(Pu)-Zr nuclear fuel.md",
    "confidence": "high",
    "value_type": "scalar"
  },
  {
    "id": "Aagesen et al._2022_Phase-field simulations of fission gas bubble growth and interconnection in U-(Pu)-Zr nuclear fuel_param_003",
    "name": "Gradient energy coefficient",
    "name_en": "Gradient energy coefficient",
    "symbol": "$κ$",
    "value": 4.05e-06,
    "value_str": "4.05e-06",
    "unit": "J/m",
    "uncertainty": null,
    "temperature_K": null,
    "material": "U-(Pu)-Zr",
    "burnup_range": null,
    "category": "experiment",
    "subcategory": "general",
    "equation": "fgrad = κ/2·|∇c|²",
    "notes": null,
    "source_file": "Aagesen et al._2022_Phase-field simulations of fission gas bubble growth and interconnection in U-(Pu)-Zr nuclear fuel.md",
    "confidence": "high",
    "value_type": "scalar"
  },
  {
    "id": "Aagesen et al._2022_Phase-field simulations of fission gas bubble growth and interconnection in U-(Pu)-Zr nuclear fuel_param_004",
    "name": "Double-well energy height",
    "name_en": "Double-well energy height",
    "symbol": "$W$",
    "value": 14400000.0,
    "value_str": "14400000.0",
    "unit": "J/m³",
    "uncertainty": null,
    "temperature_K": null,
    "material": "U-(Pu)-Zr",
    "burnup_range": null,
    "category": "experiment",
    "subcategory": "general",
    "equation": "fb = Wc²(1-c)²",
    "notes": null,
    "source_file": "Aagesen et al._2022_Phase-field simulations of fission gas bubble growth and interconnection in U-(Pu)-Zr nuclear fuel.md",
    "confidence": "high",
    "value_type": "scalar"
  },
  {
    "id": "Aagesen et al._2022_Phase-field simulations of fission gas bubble growth and interconnection in U-(Pu)-Zr nuclear fuel_param_005",
    "name": "Defect diffusivity (low)",
    "name_en": "Defect diffusivity (low)",
    "symbol": "$D$",
    "value": 1.33,
    "value_str": "1.33",
    "unit": "nm²/s",
    "uncertainty": null,
    "temperature_K": null,
    "material": "U-(Pu)-Zr",
    "burnup_range": null,
    "category": "diffusion",
    "subcategory": "general",
    "equation": "∂c/∂t = ∇·(M∇μ) + s",
    "notes": "varied parameter",
    "source_file": "Aagesen et al._2022_Phase-field simulations of fission gas bubble growth and interconnection in U-(Pu)-Zr nuclear fuel.md",
    "confidence": "high",
    "value_type": "scalar"
  },
  {
    "id": "Aagesen et al._2022_Phase-field simulations of fission gas bubble growth and interconnection in U-(Pu)-Zr nuclear fuel_param_006",
    "name": "Defect diffusivity (high)",
    "name_en": "Defect diffusivity (high)",
    "symbol": "$D$",
    "value": 10.0,
    "value_str": "10",
    "unit": "nm²/s",
    "uncertainty": null,
    "temperature_K": null,
    "material": "U-(Pu)-Zr",
    "burnup_range": null,
    "category": "diffusion",
    "subcategory": "general",
    "equation": "∂c/∂t = ∇·(M∇μ) + s",
    "notes": "varied parameter",
    "source_file": "Aagesen et al._2022_Phase-field simulations of fission gas bubble growth and interconnection in U-(Pu)-Zr nuclear fuel.md",
    "confidence": "high",
    "value_type": "scalar"
  },
  {
    "id": "Aagesen et al._2022_Phase-field simulations of fission gas bubble growth and interconnection in U-(Pu)-Zr nuclear fuel_param_007",
    "name": "Source term rate",
    "name_en": "Source term rate",
    "symbol": "$s₀$",
    "value": 5e-09,
    "value_str": "5e-09",
    "unit": "s⁻¹",
    "uncertainty": null,
    "temperature_K": null,
    "material": "U-(Pu)-Zr",
    "burnup_range": null,
    "category": "diffusion",
    "subcategory": "general",
    "equation": "s = s₀[1 - h(c)]",
    "notes": null,
    "source_file": "Aagesen et al._2022_Phase-field simulations of fission gas bubble growth and interconnection in U-(Pu)-Zr nuclear fuel.md",
    "confidence": "high",
    "value_type": "scalar"
  },
  {
    "id": "Aagesen et al._2022_Phase-field simulations of fission gas bubble growth and interconnection in U-(Pu)-Zr nuclear fuel_param_008",
    "name": "Atomic volume γ-U",
    "name_en": "Atomic volume γ-U",
    "symbol": "$Va$",
    "value": 0.02089,
    "value_str": "0.02089",
    "unit": "nm³",
    "uncertainty": null,
    "temperature_K": null,
    "material": "γ-U",
    "burnup_range": null,
    "category": "experiment",
    "subcategory": "general",
    "equation": null,
    "notes": null,
    "source_file": "Aagesen et al._2022_Phase-field simulations of fission gas bubble growth and interconnection in U-(Pu)-Zr nuclear fuel.md",
    "confidence": "high",
    "value_type": "scalar"
  },
  {
    "id": "Aagesen et al._2022_Phase-field simulations of fission gas bubble growth and interconnection in U-(Pu)-Zr nuclear fuel_param_009",
    "name": "Total defect production rate",
    "name_en": "Total defect production rate",
    "symbol": "$S₀$",
    "value": 2.4e-07,
    "value_str": "2.4e-07",
    "unit": "/nm³/s",
    "uncertainty": null,
    "temperature_K": null,
    "material": "U-(Pu)-Zr",
    "burnup_range": null,
    "category": "rate_theory",
    "subcategory": "general",
    "equation": null,
    "notes": null,
    "source_file": "Aagesen et al._2022_Phase-field simulations of fission gas bubble growth and interconnection in U-(Pu)-Zr nuclear fuel.md",
    "confidence": "high",
    "value_type": "scalar"
  },
  {
    "id": "Aagesen et al._2022_Phase-field simulations of fission gas bubble growth and interconnection in U-(Pu)-Zr nuclear fuel_param_010",
    "name": "Fission rate (EBR-II)",
    "name_en": "Fission rate (EBR-II)",
    "symbol": "$Ḟ$",
    "value": 7.91e-08,
    "value_str": "7.91e-08",
    "unit": "fissions/nm³/s",
    "uncertainty": null,
    "temperature_K": null,
    "material": "U-(Pu)-Zr",
    "burnup_range": null,
    "category": "rate_theory",
    "subcategory": "general",
    "equation": null,
    "notes": "EBR-II conditions",
    "source_file": "Aagesen et al._2022_Phase-field simulations of fission gas bubble growth and interconnection in U-(Pu)-Zr nuclear fuel.md",
    "confidence": "high",
    "value_type": "scalar"
  },
  {
    "id": "Aagesen et al._2022_Phase-field simulations of fission gas bubble growth and interconnection in U-(Pu)-Zr nuclear fuel_param_011",
    "name": "屈服参数",
    "name_en": "Xe fission yield",
    "symbol": "$yXe$",
    "value": 0.2156,
    "value_str": "0.2156",
    "unit": "atoms/fission",
    "uncertainty": null,
    "temperature_K": null,
    "material": "U-(Pu)-Zr",
    "burnup_range": null,
    "category": "experiment",
    "subcategory": "general",
    "equation": null,
    "notes": null,
    "source_file": "Aagesen et al._2022_Phase-field simulations of fission gas bubble growth and interconnection in U-(Pu)-Zr nuclear fuel.md",
    "confidence": "high",
    "value_type": "scalar"
  },
  {
    "id": "Aagesen et al._2022_Phase-field simulations of fission gas bubble growth and interconnection in U-(Pu)-Zr nuclear fuel_param_012",
    "name": "Percolation threshold",
    "name_en": "Percolation threshold",
    "symbol": "$pc$",
    "value": 0.26,
    "value_str": "0.26",
    "unit": "dimensionless",
    "uncertainty": "0.244-0.269 range",
    "temperature_K": null,
    "material": "U-(Pu)-Zr",
    "burnup_range": null,
    "category": "experiment",
    "subcategory": "general",
    "equation": "fV = ½[1 + erf((p - pcen)/δ)]",
    "notes": "N=3×10¹⁴/m³",
    "source_file": "Aagesen et al._2022_Phase-field simulations of fission gas bubble growth and interconnection in U-(Pu)-Zr nuclear fuel.md",
    "confidence": "high",
    "value_type": "scalar"
  },
  {
    "id": "Aagesen et al._2022_Phase-field simulations of fission gas bubble growth and interconnection in U-(Pu)-Zr nuclear fuel_param_013",
    "name": "Percolation center (low N)",
    "name_en": "Percolation center (low N)",
    "symbol": "$pcen$",
    "value": 0.244,
    "value_str": "0.244",
    "unit": "dimensionless",
    "uncertainty": null,
    "temperature_K": null,
    "material": "U-(Pu)-Zr",
    "burnup_range": null,
    "category": "experiment",
    "subcategory": "general",
    "equation": "fV vs p",
    "notes": "higher N",
    "source_file": "Aagesen et al._2022_Phase-field simulations of fission gas bubble growth and interconnection in U-(Pu)-Zr nuclear fuel.md",
    "confidence": "high",
    "value_type": "scalar"
  },
  {
    "id": "Aagesen et al._2022_Phase-field simulations of fission gas bubble growth and interconnection in U-(Pu)-Zr nuclear fuel_param_014",
    "name": "Percolation center (high N)",
    "name_en": "Percolation center (high N)",
    "symbol": "$pcen$",
    "value": 0.269,
    "value_str": "0.269",
    "unit": "dimensionless",
    "uncertainty": null,
    "temperature_K": null,
    "material": "U-(Pu)-Zr",
    "burnup_range": null,
    "category": "experiment",
    "subcategory": "general",
    "equation": "fV vs p",
    "notes": "lower N",
    "source_file": "Aagesen et al._2022_Phase-field simulations of fission gas bubble growth and interconnection in U-(Pu)-Zr nuclear fuel.md",
    "confidence": "high",
    "value_type": "scalar"
  },
  {
    "id": "Aagesen et al._2022_Phase-field simulations of fission gas bubble growth and interconnection in U-(Pu)-Zr nuclear fuel_param_015",
    "name": "Porosity for complete interconnection",
    "name_en": "Porosity for complete interconnection",
    "symbol": "$\\phi_{inter}$",
    "value": 0.35,
    "value_str": "0.35",
    "unit": "dimensionless",
    "uncertainty": null,
    "temperature_K": null,
    "material": "U-(Pu)-Zr",
    "burnup_range": null,
    "category": "microstructure",
    "subcategory": "general",
    "equation": null,
    "notes": "all configurations",
    "source_file": "Aagesen et al._2022_Phase-field simulations of fission gas bubble growth and interconnection in U-(Pu)-Zr nuclear fuel.md",
    "confidence": "high",
    "value_type": "scalar"
  },
  {
    "id": "Aagesen et al._2022_Phase-field simulations of fission gas bubble growth and interconnection in U-(Pu)-Zr nuclear fuel_param_016",
    "name": "气泡参数",
    "name_en": "Bubble number density",
    "symbol": "$N$",
    "value": 300000000000000.0,
    "value_str": "300000000000000.0",
    "unit": "/m³",
    "uncertainty": "from Bauer & Holland 1995",
    "temperature_K": null,
    "material": "U-10Zr",
    "burnup_range": null,
    "category": "bubble",
    "subcategory": "burnup_correlation",
    "equation": null,
    "notes": "1.3% burnup",
    "source_file": "Aagesen et al._2022_Phase-field simulations of fission gas bubble growth and interconnection in U-(Pu)-Zr nuclear fuel.md",
    "confidence": "medium",
    "value_type": "scalar"
  },
  {
    "id": "Aagesen et al._2022_Phase-field simulations of fission gas bubble growth and interconnection in U-(Pu)-Zr nuclear fuel_param_017",
    "name": "气泡参数",
    "name_en": "Bubble number density (high)",
    "symbol": "$N$",
    "value": 450000000000000.0,
    "value_str": "450000000000000.0",
    "unit": "/m³",
    "uncertainty": null,
    "temperature_K": null,
    "material": "U-10Zr",
    "burnup_range": null,
    "category": "bubble",
    "subcategory": "general",
    "equation": null,
    "notes": "sensitivity study",
    "source_file": "Aagesen et al._2022_Phase-field simulations of fission gas bubble growth and interconnection in U-(Pu)-Zr nuclear fuel.md",
    "confidence": "medium",
    "value_type": "scalar"
  },
  {
    "id": "Aagesen et al._2022_Phase-field simulations of fission gas bubble growth and interconnection in U-(Pu)-Zr nuclear fuel_param_018",
    "name": "Simulation domain size",
    "name_en": "Simulation domain size",
    "symbol": "$L_{sim}$",
    "value": 72.0,
    "value_str": "72",
    "unit": "μm",
    "uncertainty": null,
    "temperature_K": null,
    "material": "U-(Pu)-Zr",
    "burnup_range": null,
    "category": "experiment",
    "subcategory": "general",
    "equation": null,
    "notes": "3D, cubic",
    "source_file": "Aagesen et al._2022_Phase-field simulations of fission gas bubble growth and interconnection in U-(Pu)-Zr nuclear fuel.md",
    "confidence": "high",
    "value_type": "scalar"
  },
  {
    "id": "Aagesen et al._2022_Phase-field simulations of fission gas bubble growth and interconnection in U-(Pu)-Zr nuclear fuel_param_019",
    "name": "气泡参数",
    "name_en": "Initial bubble count",
    "symbol": "$N_{bubble}^0$",
    "value": 112.0,
    "value_str": "112",
    "unit": "bubbles",
    "uncertainty": null,
    "temperature_K": null,
    "material": "U-(Pu)-Zr",
    "burnup_range": null,
    "category": "bubble",
    "subcategory": "general",
    "equation": null,
    "notes": "matching experimental N",
    "source_file": "Aagesen et al._2022_Phase-field simulations of fission gas bubble growth and interconnection in U-(Pu)-Zr nuclear fuel.md",
    "confidence": "high",
    "value_type": "scalar"
  },
  {
    "id": "Aagesen et al._2022_Phase-field simulations of fission gas bubble growth and interconnection in U-(Pu)-Zr nuclear fuel_param_020",
    "name": "气泡参数",
    "name_en": "Initial bubble radius",
    "symbol": "$r_{bubble}^0$",
    "value": 3.4,
    "value_str": "3.4",
    "unit": "μm",
    "uncertainty": null,
    "temperature_K": null,
    "material": "U-(Pu)-Zr",
    "burnup_range": null,
    "category": "bubble",
    "subcategory": "radius",
    "equation": null,
    "notes": "5% volume fraction",
    "source_file": "Aagesen et al._2022_Phase-field simulations of fission gas bubble growth and interconnection in U-(Pu)-Zr nuclear fuel.md",
    "confidence": "high",
    "value_type": "scalar"
  },
  {
    "id": "Aagesen et al._2022_Phase-field simulations of fission gas bubble growth and interconnection in U-(Pu)-Zr nuclear fuel_param_021",
    "name": "气泡参数",
    "name_en": "Minimum initial bubble spacing",
    "symbol": "$d_{min}$",
    "value": 10.0,
    "value_str": "10",
    "unit": "μm",
    "uncertainty": null,
    "temperature_K": null,
    "material": "U-(Pu)-Zr",
    "burnup_range": null,
    "category": "bubble",
    "subcategory": "general",
    "equation": null,
    "notes": "random placement",
    "source_file": "Aagesen et al._2022_Phase-field simulations of fission gas bubble growth and interconnection in U-(Pu)-Zr nuclear fuel.md",
    "confidence": "high",
    "value_type": "scalar"
  },
  {
    "id": "Aagesen et al._2022_Phase-field simulations of fission gas bubble growth and interconnection in U-(Pu)-Zr nuclear fuel_param_022",
    "name": "Minimum mesh element size",
    "name_en": "Minimum mesh element size",
    "symbol": "$h_{min}$",
    "value": 0.5,
    "value_str": "0.5",
    "unit": "μm",
    "uncertainty": null,
    "temperature_K": null,
    "material": "U-(Pu)-Zr",
    "burnup_range": null,
    "category": "experiment",
    "subcategory": "general",
    "equation": null,
    "notes": "adaptive mesh",
    "source_file": "Aagesen et al._2022_Phase-field simulations of fission gas bubble growth and interconnection in U-(Pu)-Zr nuclear fuel.md",
    "confidence": "high",
    "value_type": "scalar"
  },
  {
    "id": "Aagesen et al._2022_Phase-field simulations of fission gas bubble growth and interconnection in U-(Pu)-Zr nuclear fuel_param_023",
    "name": "肿胀参数",
    "name_en": "In-plane swelling at ~2% FIMA",
    "symbol": "$\\varepsilon_{\\|}$",
    "value": 30.0,
    "value_str": "30",
    "unit": "%",
    "uncertainty": "30%+",
    "temperature_K": null,
    "material": "U-(Pu)-Zr",
    "burnup_range": null,
    "category": "swelling_rate",
    "subcategory": "swelling_correlation",
    "equation": null,
    "notes": "EBR-II",
    "source_file": "Aagesen et al._2022_Phase-field simulations of fission gas bubble growth and interconnection in U-(Pu)-Zr nuclear fuel.md",
    "confidence": "medium",
    "value_type": "scalar"
  },
  {
    "id": "Aagesen et al._2022_Phase-field simulations of fission gas bubble growth and interconnection in U-(Pu)-Zr nuclear fuel_param_024",
    "name": "α+δ to γ phase transition temperature",
    "name_en": "α+δ to γ phase transition temperature",
    "symbol": "$T_{\\alpha+\\delta \\to \\gamma}$",
    "value": 890.0,
    "value_str": "890",
    "unit": "K",
    "uncertainty": null,
    "temperature_K": [
      890.0,
      890.0
    ],
    "material": "U-(Pu)-Zr",
    "burnup_range": null,
    "category": "experiment",
    "subcategory": "general",
    "equation": null,
    "notes": null,
    "source_file": "Aagesen et al._2022_Phase-field simulations of fission gas bubble growth and interconnection in U-(Pu)-Zr nuclear fuel.md",
    "confidence": "medium",
    "value_type": "scalar"
  },
  {
    "id": "Aagesen et al._2022_Phase-field simulations of fission gas bubble growth and interconnection in U-(Pu)-Zr nuclear fuel_param_025",
    "name": "气泡参数",
    "name_en": "Initial bubble volume fraction",
    "symbol": "$Vf₀$",
    "value": 0.05,
    "value_str": "0.05",
    "unit": "dimensionless",
    "uncertainty": "5%",
    "temperature_K": null,
    "material": "U-(Pu)-Zr",
    "burnup_range": null,
    "category": "bubble",
    "subcategory": "general",
    "equation": "p = Vf/(1+Vf)",
    "notes": null,
    "source_file": "Aagesen et al._2022_Phase-field simulations of fission gas bubble growth and interconnection in U-(Pu)-Zr nuclear fuel.md",
    "confidence": "high",
    "value_type": "scalar"
  },
  {
    "id": "Aagesen et al._2022_Phase-field simulations of fission gas bubble growth and interconnection in U-(Pu)-Zr nuclear fuel_param_026",
    "name": "Number of random configurations",
    "name_en": "Number of random configurations",
    "symbol": "$N_{config}$",
    "value": 10.0,
    "value_str": "10",
    "unit": "configurations",
    "uncertainty": null,
    "temperature_K": null,
    "material": "U-(Pu)-Zr",
    "burnup_range": null,
    "category": "experiment",
    "subcategory": "general",
    "equation": null,
    "notes": "statistical averaging",
    "source_file": "Aagesen et al._2022_Phase-field simulations of fission gas bubble growth and interconnection in U-(Pu)-Zr nuclear fuel.md",
    "confidence": "high",
    "value_type": "scalar"
  },
  {
    "id": "Aagesen et al._2022_Phase-field simulations of fission gas bubble growth and interconnection in U-(Pu)-Zr nuclear fuel_param_027",
    "name": "Number of compute cores",
    "name_en": "Number of compute cores",
    "symbol": "$N_{cores}$",
    "value": 720.0,
    "value_str": "720",
    "unit": "cores",
    "uncertainty": null,
    "temperature_K": null,
    "material": "U-(Pu)-Zr",
    "burnup_range": null,
    "category": "experiment",
    "subcategory": "general",
    "equation": null,
    "notes": "INL Lemhi cluster",
    "source_file": "Aagesen et al._2022_Phase-field simulations of fission gas bubble growth and interconnection in U-(Pu)-Zr nuclear fuel.md",
    "confidence": "high",
    "value_type": "scalar"
  },
  {
    "id": "Aagesen et al._2022_Phase-field simulations of fission gas bubble growth and interconnection in U-(Pu)-Zr nuclear fuel_param_028",
    "name": "气泡参数",
    "name_en": "Bubble identification threshold",
    "symbol": "$\\theta_{id}$",
    "value": 0.5,
    "value_str": "0.5",
    "unit": "dimensionless (c)",
    "uncertainty": null,
    "temperature_K": null,
    "material": "U-(Pu)-Zr",
    "burnup_range": null,
    "category": "bubble",
    "subcategory": "general",
    "equation": null,
    "notes": "flood fill algorithm",
    "source_file": "Aagesen et al._2022_Phase-field simulations of fission gas bubble growth and interconnection in U-(Pu)-Zr nuclear fuel.md",
    "confidence": "high",
    "value_type": "scalar"
  }
]

File: data/fuel_swelling_wiki/parameters_v2/Aagesen_JR._Jokisaari_Ke_2020_Lower_length_scale_informed_improvements_to_Bison_U-Pu-Zr_fuel_swelling_model.json
[
  {
    "id": "Aagesen_JR._Jokisaari_Ke_2020_Lower_length_scale_informed_improvements_to_Bison_U-Pu-Zr_fuel_swelling_model_param_001",
    "name": "Interconnection percolation threshold (M=1)",
    "name_en": "Interconnection percolation threshold (M=1)",
    "symbol": "$p_c$",
    "value": 0.18,
    "value_str": "0.18",
    "unit": "dimensionless",
    "uncertainty": "~0.18",
    "temperature_K": null,
    "material": "U-Pu-Zr",
    "burnup_range": null,
    "category": "experiment",
    "subcategory": "general",
    "equation": "Interconnectivity function (Eq. 3)",
    "notes": "N=3×10¹⁴/m³, M=1, phase-field",
    "source_file": "Aagesen_JR._Jokisaari_Ke_2020_Lower_length_scale_informed_improvements_to_Bison_U-Pu-Zr_fuel_swelling_model.md",
    "confidence": "medium",
    "value_type": "scalar"
  },
  {
    "id": "Aagesen_JR._Jokisaari_Ke_2020_Lower_length_scale_informed_improvements_to_Bison_U-Pu-Zr_fuel_swelling_model_param_002",
    "name": "Interconnection 80% connected porosity (M=1)",
    "name_en": "Interconnection 80% connected porosity (M=1)",
    "symbol": "$p_0.8$",
    "value": 0.22,
    "value_str": "0.22",
    "unit": "dimensionless",
    "uncertainty": "~0.22",
    "temperature_K": null,
    "material": "U-Pu-Zr",
    "burnup_range": null,
    "category": "microstructure",
    "subcategory": "general",
    "equation": "Interconnectivity function",
    "notes": "N=3×10¹⁴/m³, M=1, phase-field",
    "source_file": "Aagesen_JR._Jokisaari_Ke_2020_Lower_length_scale_informed_improvements_to_Bison_U-Pu-Zr_fuel_swelling_model.md",
    "confidence": "medium",
    "value_type": "scalar"
  },
  {
    "id": "Aagesen_JR._Jokisaari_Ke_2020_Lower_length_scale_informed_improvements_to_Bison_U-Pu-Zr_fuel_swelling_model_param_003",
    "name": "Interconnection percolation threshold (M=5)",
    "name_en": "Interconnection percolation threshold (M=5)",
    "symbol": "$p_c$",
    "value": 0.13,
    "value_str": "0.13",
    "unit": "dimensionless",
    "uncertainty": "~0.13",
    "temperature_K": null,
    "material": "U-Pu-Zr",
    "burnup_range": null,
    "category": "experiment",
    "subcategory": "general",
    "equation": "Interconnectivity function (Eq. 3)",
    "notes": "N=3×10¹⁴/m³, M=5, phase-field",
    "source_file": "Aagesen_JR._Jokisaari_Ke_2020_Lower_length_scale_informed_improvements_to_Bison_U-Pu-Zr_fuel_swelling_model.md",
    "confidence": "medium",
    "value_type": "scalar"
  },
  {
    "id": "Aagesen_JR._Jokisaari_Ke_2020_Lower_length_scale_informed_improvements_to_Bison_U-Pu-Zr_fuel_swelling_model_param_004",
    "name": "Interconnection 80% connected porosity (M=5)",
    "name_en": "Interconnection 80% connected porosity (M=5)",
    "symbol": "$p_0.8$",
    "value": 0.16,
    "value_str": "0.16",
    "unit": "dimensionless",
    "uncertainty": "~0.16",
    "temperature_K": null,
    "material": "U-Pu-Zr",
    "burnup_range": null,
    "category": "microstructure",
    "subcategory": "general",
    "equation": "Interconnectivity function",
    "notes": "N=3×10¹⁴/m³, M=5, phase-field",
    "source_file": "Aagesen_JR._Jokisaari_Ke_2020_Lower_length_scale_informed_improvements_to_Bison_U-Pu-Zr_fuel_swelling_model.md",
    "confidence": "medium",
    "value_type": "scalar"
  },
  {
    "id": "Aagesen_JR._Jokisaari_Ke_2020_Lower_length_scale_informed_improvements_to_Bison_U-Pu-Zr_fuel_swelling_model_param_005",
    "name": "BISON interconnection initiating porosity",
    "name_en": "BISON interconnection initiating porosity",
    "symbol": "$p_i$",
    "value": 0.2,
    "value_str": "0.2",
    "unit": "dimensionless",
    "uncertainty": "~0.20",
    "temperature_K": null,
    "material": "U-Pu-Zr",
    "burnup_range": null,
    "category": "microstructure",
    "subcategory": "general",
    "equation": "BISON interconnection model",
    "notes": "UPuZrGaseousEigenstrain model",
    "source_file": "Aagesen_JR._Jokisaari_Ke_2020_Lower_length_scale_informed_improvements_to_Bison_U-Pu-Zr_fuel_swelling_model.md",
    "confidence": "medium",
    "value_type": "scalar"
  },
  {
    "id": "Aagesen_JR._Jokisaari_Ke_2020_Lower_length_scale_informed_improvements_to_Bison_U-Pu-Zr_fuel_swelling_model_param_006",
    "name": "BISON interconnection terminating porosity",
    "name_en": "BISON interconnection terminating porosity",
    "symbol": "$p_t$",
    "value": 0.26,
    "value_str": "0.26",
    "unit": "dimensionless",
    "uncertainty": "~0.26",
    "temperature_K": null,
    "material": "U-Pu-Zr",
    "burnup_range": null,
    "category": "microstructure",
    "subcategory": "general",
    "equation": "BISON interconnection model",
    "notes": "UPuZrGaseousEigenstrain model",
    "source_file": "Aagesen_JR._Jokisaari_Ke_2020_Lower_length_scale_informed_improvements_to_Bison_U-Pu-Zr_fuel_swelling_model.md",
    "confidence": "medium",
    "value_type": "scalar"
  },
  {
    "id": "Aagesen_JR._Jokisaari_Ke_2020_Lower_length_scale_informed_improvements_to_Bison_U-Pu-Zr_fuel_swelling_model_param_007",
    "name": "气泡参数",
    "name_en": "Bubble number density",
    "symbol": "$N$",
    "value": 300000000000000.0,
    "value_str": "300000000000000.0",
    "unit": "1/m³",
    "uncertainty": null,
    "temperature_K": null,
    "material": "U-Pu-Zr",
    "burnup_range": null,
    "category": "bubble",
    "subcategory": "general",
    "equation": "Gaseous swelling (Eq. 1)",
    "notes": "BISON model parameter",
    "source_file": "Aagesen_JR._Jokisaari_Ke_2020_Lower_length_scale_informed_improvements_to_Bison_U-Pu-Zr_fuel_swelling_model.md",
    "confidence": "medium",
    "value_type": "scalar"
  },
  {
    "id": "Aagesen_JR._Jokisaari_Ke_2020_Lower_length_scale_informed_improvements_to_Bison_U-Pu-Zr_fuel_swelling_model_param_008",
    "name": "Cluster dynamics temperature",
    "name_en": "Cluster dynamics temperature",
    "symbol": "$T$",
    "value": 1000.0,
    "value_str": "1000",
    "unit": "K",
    "uncertainty": null,
    "temperature_K": [
      1000.0,
      1000.0
    ],
    "material": "U-Pu-Zr",
    "burnup_range": null,
    "category": "experiment",
    "subcategory": "general",
    "equation": null,
    "notes": "Cluster dynamics simulation",
    "source_file": "Aagesen_JR._Jokisaari_Ke_2020_Lower_length_scale_informed_improvements_to_Bison_U-Pu-Zr_fuel_swelling_model.md",
    "confidence": "high",
    "value_type": "scalar"
  },
  {
    "id": "Aagesen_JR._Jokisaari_Ke_2020_Lower_length_scale_informed_improvements_to_Bison_U-Pu-Zr_fuel_swelling_model_param_009",
    "name": "Xe interface energy (lower bound)",
    "name_en": "Xe interface energy (lower bound)",
    "symbol": "$γ_Xe$",
    "value": 0.2,
    "value_str": "0.2",
    "unit": "J/m²",
    "uncertainty": "0.20-0.30",
    "temperature_K": null,
    "material": "U-Pu-Zr",
    "burnup_range": null,
    "category": "experiment",
    "subcategory": "general",
    "equation": null,
    "notes": "Cluster dynamics parameter",
    "source_file": "Aagesen_JR._Jokisaari_Ke_2020_Lower_length_scale_informed_improvements_to_Bison_U-Pu-Zr_fuel_swelling_model.md",
    "confidence": "medium",
    "value_type": "scalar"
  },
  {
    "id": "Aagesen_JR._Jokisaari_Ke_2020_Lower_length_scale_informed_improvements_to_Bison_U-Pu-Zr_fuel_swelling_model_param_010",
    "name": "Xe interface energy (upper bound)",
    "name_en": "Xe interface energy (upper bound)",
    "symbol": "$γ_Xe$",
    "value": 0.3,
    "value_str": "0.3",
    "unit": "J/m²",
    "uncertainty": "0.20-0.30",
    "temperature_K": null,
    "material": "U-Pu-Zr",
    "burnup_range": null,
    "category": "experiment",
    "subcategory": "general",
    "equation": null,
    "notes": "Cluster dynamics parameter",
    "source_file": "Aagesen_JR._Jokisaari_Ke_2020_Lower_length_scale_informed_improvements_to_Bison_U-Pu-Zr_fuel_swelling_model.md",
    "confidence": "medium",
    "value_type": "scalar"
  },
  {
    "id": "Aagesen_JR._Jokisaari_Ke_2020_Lower_length_scale_informed_improvements_to_Bison_U-Pu-Zr_fuel_swelling_model_param_011",
    "name": "Xe solubility (lower bound)",
    "name_en": "Xe solubility (lower bound)",
    "symbol": "$S_Xe$",
    "value": 1e-13,
    "value_str": "1e-13",
    "unit": "dimensionless",
    "uncertainty": "10⁻¹³ to 10⁻¹⁰",
    "temperature_K": null,
    "material": "U-Pu-Zr",
    "burnup_range": null,
    "category": "experiment",
    "subcategory": "general",
    "equation": null,
    "notes": "Cluster dynamics parameter",
    "source_file": "Aagesen_JR._Jokisaari_Ke_2020_Lower_length_scale_informed_improvements_to_Bison_U-Pu-Zr_fuel_swelling_model.md",
    "confidence": "medium",
    "value_type": "scalar"
  },
  {
    "id": "Aagesen_JR._Jokisaari_Ke_2020_Lower_length_scale_informed_improvements_to_Bison_U-Pu-Zr_fuel_swelling_model_param_012",
    "name": "Xe solubility (upper bound)",
    "name_en": "Xe solubility (upper bound)",
    "symbol": "$S_Xe$",
    "value": 1e-10,
    "value_str": "1e-10",
    "unit": "dimensionless",
    "uncertainty": "10⁻¹³ to 10⁻¹⁰",
    "temperature_K": null,
    "material": "U-Pu-Zr",
    "burnup_range": null,
    "category": "experiment",
    "subcategory": "general",
    "equation": null,
    "notes": "Cluster dynamics parameter",
    "source_file": "Aagesen_JR._Jokisaari_Ke_2020_Lower_length_scale_informed_improvements_to_Bison_U-Pu-Zr_fuel_swelling_model.md",
    "confidence": "medium",
    "value_type": "scalar"
  },
  {
    "id": "Aagesen_JR._Jokisaari_Ke_2020_Lower_length_scale_informed_improvements_to_Bison_U-Pu-Zr_fuel_swelling_model_param_013",
    "name": "空位参数",
    "name_en": "Vacancy migration barrier (lower bound)",
    "symbol": "$E_m_vac$",
    "value": 0.6,
    "value_str": "0.6",
    "unit": "eV",
    "uncertainty": "0.6-1.2",
    "temperature_K": null,
    "material": "U-Pu-Zr",
    "burnup_range": null,
    "category": "experiment",
    "subcategory": "general",
    "equation": null,
    "notes": "Cluster dynamics parameter",
    "source_file": "Aagesen_JR._Jokisaari_Ke_2020_Lower_length_scale_informed_improvements_to_Bison_U-Pu-Zr_fuel_swelling_model.md",
    "confidence": "medium",
    "value_type": "scalar"
  },
  {
    "id": "Aagesen_JR._Jokisaari_Ke_2020_Lower_length_scale_informed_improvements_to_Bison_U-Pu-Zr_fuel_swelling_model_param_014",
    "name": "空位参数",
    "name_en": "Vacancy migration barrier (upper bound)",
    "symbol": "$E_m_vac$",
    "value": 1.2,
    "value_str": "1.2",
    "unit": "eV",
    "uncertainty": "0.6-1.2",
    "temperature_K": null,
    "material": "U-Pu-Zr",
    "burnup_range": null,
    "category": "experiment",
    "subcategory": "general",
    "equation": null,
    "notes": "Cluster dynamics parameter",
    "source_file": "Aagesen_JR._Jokisaari_Ke_2020_Lower_length_scale_informed_improvements_to_Bison_U-Pu-Zr_fuel_swelling_model.md",
    "confidence": "medium",
    "value_type": "scalar"
  },
  {
    "id": "Aagesen_JR._Jokisaari_Ke_2020_Lower_length_scale_informed_improvements_to_Bison_U-Pu-Zr_fuel_swelling_model_param_015",
    "name": "空位参数",
    "name_en": "Vacancy cluster interface energy (lower bound)",
    "symbol": "$γ_vac_cl$",
    "value": 0.1,
    "value_str": "0.1",
    "unit": "J/m²",
    "uncertainty": "0.1-0.5",
    "temperature_K": null,
    "material": "U-Pu-Zr",
    "burnup_range": null,
    "category": "experiment",
    "subcategory": "general",
    "equation": null,
    "notes": "Cluster dynamics parameter",
    "source_file": "Aagesen_JR._Jokisaari_Ke_2020_Lower_length_scale_informed_improvements_to_Bison_U-Pu-Zr_fuel_swelling_model.md",
    "confidence": "medium",
    "value_type": "scalar"
  },
  {
    "id": "Aagesen_JR._Jokisaari_Ke_2020_Lower_length_scale_informed_improvements_to_Bison_U-Pu-Zr_fuel_swelling_model_param_016",
    "name": "空位参数",
    "name_en": "Vacancy cluster interface energy (upper bound)",
    "symbol": "$γ_vac_cl$",
    "value": 0.5,
    "value_str": "0.5",
    "unit": "J/m²",
    "uncertainty": "0.1-0.5",
    "temperature_K": null,
    "material": "U-Pu-Zr",
    "burnup_range": null,
    "category": "experiment",
    "subcategory": "general",
    "equation": null,
    "notes": "Cluster dynamics parameter",
    "source_file": "Aagesen_JR._Jokisaari_Ke_2020_Lower_length_scale_informed_improvements_to_Bison_U-Pu-Zr_fuel_swelling_model.md",
    "confidence": "medium",
    "value_type": "scalar"
  },
  {
    "id": "Aagesen_JR._Jokisaari_Ke_2020_Lower_length_scale_informed_improvements_to_Bison_U-Pu-Zr_fuel_swelling_model_param_017",
    "name": "空位参数",
    "name_en": "Vacancy formation energy (lower bound)",
    "symbol": "$E_f_vac$",
    "value": 0.6,
    "value_str": "0.6",
    "unit": "eV",
    "uncertainty": "0.6-1.4",
    "temperature_K": null,
    "material": "U-Pu-Zr",
    "burnup_range": null,
    "category": "experiment",
    "subcategory": "general",
    "equation": null,
    "notes": "Cluster dynamics parameter",
    "source_file": "Aagesen_JR._Jokisaari_Ke_2020_Lower_length_scale_informed_improvements_to_Bison_U-Pu-Zr_fuel_swelling_model.md",
    "confidence": "medium",
    "value_type": "scalar"
  },
  {
    "id": "Aagesen_JR._Jokisaari_Ke_2020_Lower_length_scale_informed_improvements_to_Bison_U-Pu-Zr_fuel_swelling_model_param_018",
    "name": "空位参数",
    "name_en": "Vacancy formation energy (upper bound)",
    "symbol": "$E_f_vac$",
    "value": 1.4,
    "value_str": "1.4",
    "unit": "eV",
    "uncertainty": "0.6-1.4",
    "temperature_K": null,
    "material": "U-Pu-Zr",
    "burnup_range": null,
    "category": "experiment",
    "subcategory": "general",
    "equation": null,
    "notes": "Cluster dynamics parameter",
    "source_file": "Aagesen_JR._Jokisaari_Ke_2020_Lower_length_scale_informed_improvements_to_Bison_U-Pu-Zr_fuel_swelling_model.md",
    "confidence": "medium",
    "value_type": "scalar"
  },
  {
    "id": "Aagesen_JR._Jokisaari_Ke_2020_Lower_length_scale_informed_improvements_to_Bison_U-Pu-Zr_fuel_swelling_model_param_019",
    "name": "γ-α phase transition temperature",
    "name_en": "γ-α phase transition temperature",
    "symbol": "$T_trans$",
    "value": 873.0,
    "value_str": "873",
    "unit": "K",
    "uncertainty": null,
    "temperature_K": [
      1146.15,
      873.15
    ],
    "material": "U-Pu-Zr",
    "burnup_range": null,
    "category": "swelling_rate",
    "subcategory": "swelling_correlation",
    "equation": null,
    "notes": "Phase boundary for swelling regime",
    "source_file": "Aagesen_JR._Jokisaari_Ke_2020_Lower_length_scale_informed_improvements_to_Bison_U-Pu-Zr_fuel_swelling_model.md",
    "confidence": "medium",
    "value_type": "scalar"
  },
  {
    "id": "Aagesen_JR._Jokisaari_Ke_2020_Lower_length_scale_informed_improvements_to_Bison_U-Pu-Zr_fuel_swelling_model_param_020",
    "name": "α-U internal strain at ~0.001% FIMA",
    "name_en": "α-U internal strain at ~0.001% FIMA",
    "symbol": "$σ_internal$",
    "value": 200.0,
    "value_str": "200",
    "unit": "MPa",
    "uncertainty": "hundreds of MPa",
    "temperature_K": null,
    "material": "U (α phase)",
    "burnup_range": null,
    "category": "swelling_rate",
    "subcategory": "burnup_correlation",
    "equation": null,
    "notes": "Burnup ~0.001% FIMA",
    "source_file": "Aagesen_JR._Jokisaari_Ke_2020_Lower_length_scale_informed_improvements_to_Bison_U-Pu-Zr_fuel_swelling_model.md",
    "confidence": "low",
    "value_type": "scalar"
  }
]
