Repository: Etoile04/material-llm-wiki

# material-llm-wiki

LLM Wiki for nuclear material property knowledge extraction, normalization, validation, and comparison.

## What this repo contains

This repository mainly hosts the `llm-wiki` skill and related planning/materials for building a structured literature-to-knowledge workflow.

### Core directories

- `skills/llm-wiki/` - the main skill, prompts, references, and helper scripts
- `plans/` - development plans and workflow notes
- `clawd/` - supporting skill/tooling code kept in the workspace

## What is not tracked

Generated knowledge-base outputs and local workspace/private memory files are intentionally excluded from version control, including:

- extracted literature data
- raw MinerU outputs
- private memory/persona files
- local learning logs

## Main use case

The repo is designed for workflows like:

1. ingest literature PDFs or text sources
2. extract structured parameters and equations
3. validate schema and parameter quality
4. generate normalized summaries and comparison-ready outputs

## Notes

This repository was cleaned for public sharing, so some local workspace files referenced by older notes may not be present here.

File: data/fuel_swelling_wiki/parameters_v2/Arivu 等 - 2024 - Atom probe tomography of segregation at grain boundaries and gas bubbles in neutron irradiated U-10.json
[
  {
    "id": "Arivu 等 - 2024 - Atom probe tomography of segregation at grain boundaries and gas bubbles in neutron irradiated U-10_param_001",
    "name": "裂变密度",
    "name_en": "裂变密度",
    "symbol": "$fission_density$",
    "value": 2.68e+21,
    "value_str": "2.68e21",
    "unit": "fissions/cm³",
    "uncertainty": null,
    "temperature_K": null,
    "material": "U-10 wt% Mo",
    "burnup_range": null,
    "category": "microstructure",
    "subcategory": "general",
    "equation": null,
    "notes": "ATR中子辐照",
    "source_file": "Arivu 等 - 2024 - Atom probe tomography of segregation at grain boundaries and gas bubbles in neutron irradiated U-10.md",
    "confidence": "high",
    "value_type": "scalar"
  },
  {
    "id": "Arivu 等 - 2024 - Atom probe tomography of segregation at grain boundaries and gas bubbles in neutron irradiated U-10_param_002",
    "name": "裂变速率",
    "name_en": "裂变速率",
    "symbol": "$fission_rate$",
    "value": 155000000000000.0,
    "value_str": "1.55e14",
    "unit": "fissions/cm³·s",
    "uncertainty": null,
    "temperature_K": null,
    "material": "U-10 wt% Mo",
    "burnup_range": null,
    "category": "experiment",
    "subcategory": "general",
    "equation": null,
    "notes": "ATR中子辐照",
    "source_file": "Arivu 等 - 2024 - Atom probe tomography of segregation at grain boundaries and gas bubbles in neutron irradiated U-10.md",
    "confidence": "high",
    "value_type": "scalar"
  },
  {
    "id": "Arivu 等 - 2024 - Atom probe tomography of segregation at grain boundaries and gas bubbles in neutron irradiated U-10_param_003",
    "name": "寿期末中心线温度",
    "name_en": "寿期末中心线温度",
    "symbol": "$T_EOL_centerline$",
    "value": 94.2,
    "value_str": "94.2",
    "unit": "°C",
    "uncertainty": null,
    "temperature_K": [
      367.35,
      367.35
    ],
    "material": "U-10 wt% Mo",
    "burnup_range": null,
    "category": "experiment",
    "subcategory": "general",
    "equation": null,
    "notes": "寿期末",
    "source_file": "Arivu 等 - 2024 - Atom probe tomography of segregation at grain boundaries and gas bubbles in neutron irradiated U-10.md",
    "confidence": "high",
    "value_type": "scalar"
  },
  {
    "id": "Arivu 等 - 2024 - Atom probe tomography of segregation at grain boundaries and gas bubbles in neutron irradiated U-10_param_004",
    "name": "APT激光模式温度",
    "name_en": "APT激光模式温度",
    "symbol": "$T_APT_laser$",
    "value": 20.0,
    "value_str": "20",
    "unit": "K",
    "uncertainty": null,
    "temperature_K": [
      20.0,
      20.0
    ],
    "material": "U-10 wt% Mo",
    "burnup_range": null,
    "category": "experiment",
    "subcategory": "general",
    "equation": null,
    "notes": "APT激光模式",
    "source_file": "Arivu 等 - 2024 - Atom probe tomography of segregation at grain boundaries and gas bubbles in neutron irradiated U-10.md",
    "confidence": "high",
    "value_type": "scalar"
  },
  {
    "id": "Arivu 等 - 2024 - Atom probe tomography of segregation at grain boundaries and gas bubbles in neutron irradiated U-10_param_005",
    "name": "APT激光能量范围",
    "name_en": "APT激光能量范围",
    "symbol": "$E_laser$",
    "value": 35.0,
    "value_str": "20–50",
    "unit": "pJ",
    "uncertainty": "range 20–50",
    "temperature_K": null,
    "material": "U-10 wt% Mo",
    "burnup_range": null,
    "category": "experiment",
    "subcategory": "general",
    "equation": null,
    "notes": "APT激光模式",
    "source_file": "Arivu 等 - 2024 - Atom probe tomography of segregation at grain boundaries and gas bubbles in neutron irradiated U-10.md",
    "confidence": "high",
    "value_type": "scalar"
  },
  {
    "id": "Arivu 等 - 2024 - Atom probe tomography of segregation at grain boundaries and gas bubbles in neutron irradiated U-10_param_006",
    "name": "APT激光脉冲频率",
    "name_en": "APT激光脉冲频率",
    "symbol": "$f_pulse_laser$",
    "value": 200.0,
    "value_str": "200",
    "unit": "kHz",
    "uncertainty": null,
    "temperature_K": null,
    "material": "U-10 wt% Mo",
    "burnup_range": null,
    "category": "experiment",
    "subcategory": "general",
    "equation": null,
    "notes": "APT激光/电压模式",
    "source_file": "Arivu 等 - 2024 - Atom probe tomography of segregation at grain boundaries and gas bubbles in neutron irradiated U-10.md",
    "confidence": "high",
    "value_type": "scalar"
  },
  {
    "id": "Arivu 等 - 2024 - Atom probe tomography of segregation at grain boundaries and gas bubbles in neutron irradiated U-10_param_007",
    "name": "APT激光模式探测率",
    "name_en": "APT激光模式探测率",
    "symbol": "$detection_rate$",
    "value": 0.75,
    "value_str": "0.5–1",
    "unit": "%",
    "uncertainty": "range 0.5–1",
    "temperature_K": null,
    "material": "U-10 wt% Mo",
    "burnup_range": null,
    "category": "experiment",
    "subcategory": "general",
    "equation": null,
    "notes": "APT激光模式",
    "source_file": "Arivu 等 - 2024 - Atom probe tomography of segregation at grain boundaries and gas bubbles in neutron irradiated U-10.md",
    "confidence": "high",
    "value_type": "scalar"
  },
  {
    "id": "Arivu 等 - 2024 - Atom probe tomography of segregation at grain boundaries and gas bubbles in neutron irradiated U-10_param_008",
    "name": "APT电压模式温度",
    "name_en": "APT电压模式温度",
    "symbol": "$T_APT_voltage$",
    "value": 45.0,
    "value_str": "45",
    "unit": "K",
    "uncertainty": null,
    "temperature_K": [
      45.0,
      45.0
    ],
    "material": "U-10 wt% Mo",
    "burnup_range": null,
    "category": "experiment",
    "subcategory": "general",
    "equation": null,
    "notes": "APT电压模式",
    "source_file": "Arivu 等 - 2024 - Atom probe tomography of segregation at grain boundaries and gas bubbles in neutron irradiated U-10.md",
    "confidence": "high",
    "value_type": "scalar"
  },
  {
    "id": "Arivu 等 - 2024 - Atom probe tomography of segregation at grain boundaries and gas bubbles in neutron irradiated U-10_param_009",
    "name": "APT电压模式脉冲分数",
    "name_en": "APT电压模式脉冲分数",
    "symbol": "$pulse_fraction$",
    "value": 20.0,
    "value_str": "20",
    "unit": "%",
    "uncertainty": null,
    "temperature_K": null,
    "material": "U-10 wt% Mo",
    "burnup_range": null,
    "category": "experiment",
    "subcategory": "general",
    "equation": null,
    "notes": "APT电压模式",
    "source_file": "Arivu 等 - 2024 - Atom probe tomography of segregation at grain boundaries and gas bubbles in neutron irradiated U-10.md",
    "confidence": "high",
    "value_type": "scalar"
  },
  {
    "id": "Arivu 等 - 2024 - Atom probe tomography of segregation at grain boundaries and gas bubbles in neutron irradiated U-10_param_010",
    "name": "大气泡Xe等浓度面阈值",
    "name_en": "大气泡Xe等浓度面阈值",
    "symbol": "$Xe_iso_large_bubble$",
    "value": 6.7,
    "value_str": "6.7",
    "unit": "at.%",
    "uncertainty": null,
    "temperature_K": null,
    "material": "U-10 wt% Mo",
    "burnup_range": null,
    "category": "bubble",
    "subcategory": "general",
    "equation": null,
    "notes": "大气泡(>10 nm)",
    "source_file": "Arivu 等 - 2024 - Atom probe tomography of segregation at grain boundaries and gas bubbles in neutron irradiated U-10.md",
    "confidence": "high",
    "value_type": "scalar"
  },
  {
    "id": "Arivu 等 - 2024 - Atom probe tomography of segregation at grain boundaries and gas bubbles in neutron irradiated U-10_param_011",
    "name": "晶界Xe等浓度面阈值",
    "name_en": "晶界Xe等浓度面阈值",
    "symbol": "$Xe_iso_GB$",
    "value": 5.5,
    "value_str": "5.5",
    "unit": "at.%",
    "uncertainty": null,
    "temperature_K": null,
    "material": "U-10 wt% Mo",
    "burnup_range": null,
    "category": "experiment",
    "subcategory": "general",
    "equation": null,
    "notes": "晶界",
    "source_file": "Arivu 等 - 2024 - Atom probe tomography of segregation at grain boundaries and gas bubbles in neutron irradiated U-10.md",
    "confidence": "high",
    "value_type": "scalar"
  },
  {
    "id": "Arivu 等 - 2024 - Atom probe tomography of segregation at grain boundaries and gas bubbles in neutron irradiated U-10_param_012",
    "name": "小气泡Xe等浓度面阈值",
    "name_en": "小气泡Xe等浓度面阈值",
    "symbol": "$Xe_iso_small_bubble$",
    "value": 2.4,
    "value_str": "2.4",
    "unit": "at.%",
    "uncertainty": null,
    "temperature_K": null,
    "material": "U-10 wt% Mo",
    "burnup_range": null,
    "category": "bubble",
    "subcategory": "general",
    "equation": null,
    "notes": "小气泡(<10 nm)",
    "source_file": "Arivu 等 - 2024 - Atom probe tomography of segregation at grain boundaries and gas bubbles in neutron irradiated U-10.md",
    "confidence": "high",
    "value_type": "scalar"
  },
  {
    "id": "Arivu 等 - 2024 - Atom probe tomography of segregation at grain boundaries and gas bubbles in neutron irradiated U-10_param_013",
    "name": "基体U浓度",
    "name_en": "基体U浓度",
    "symbol": "$c_U_matrix$",
    "value": 75.0,
    "value_str": "~75",
    "unit": "at.%",
    "uncertainty": "近似值",
    "temperature_K": [
      367.35,
      367.35
    ],
    "material": "U-10 wt% Mo",
    "burnup_range": null,
    "category": "experiment",
    "subcategory": "general",
    "equation": null,
    "notes": "辐照后基体",
    "source_file": "Arivu 等 - 2024 - Atom probe tomography of segregation at grain boundaries and gas bubbles in neutron irradiated U-10.md",
    "confidence": "medium",
    "value_type": "scalar"
  },
  {
    "id": "Arivu 等 - 2024 - Atom probe tomography of segregation at grain boundaries and gas bubbles in neutron irradiated U-10_param_014",
    "name": "基体Xe偏析因子",
    "name_en": "基体Xe偏析因子",
    "symbol": "$k_Xe_matrix$",
    "value": 3.5,
    "value_str": "~3.5",
    "unit": "无量纲",
    "uncertainty": "近似值",
    "temperature_K": [
      367.35,
      367.35
    ],
    "material": "U-10 wt% Mo",
    "burnup_range": null,
    "category": "experiment",
    "subcategory": "general",
    "equation": null,
    "notes": "基体中Xe分配",
    "source_file": "Arivu 等 - 2024 - Atom probe tomography of segregation at grain boundaries and gas bubbles in neutron irradiated U-10.md",
    "confidence": "medium",
    "value_type": "scalar"
  },
  {
    "id": "Arivu 等 - 2024 - Atom probe tomography of segregation at grain boundaries and gas bubbles in neutron irradiated U-10_param_015",
    "name": "小气泡核心U浓度",
    "name_en": "小气泡核心U浓度",
    "symbol": "$c_U_small_bubble$",
    "value": 50.0,
    "value_str": "~50",
    "unit": "at.%",
    "uncertainty": "近似值",
    "temperature_K": [
      367.35,
      367.35
    ],
    "material": "U-10 wt% Mo",
    "burnup_range": null,
    "category": "bubble",
    "subcategory": "general",
    "equation": null,
    "notes": "小气泡(<10 nm)核心",
    "source_file": "Arivu 等 - 2024 - Atom probe tomography of segregation at grain boundaries and gas bubbles in neutron irradiated U-10.md",
    "confidence": "medium",
    "value_type": "scalar"
  },
  {
    "id": "Arivu 等 - 2024 - Atom probe tomography of segregation at grain boundaries and gas bubbles in neutron irradiated U-10_param_016",
    "name": "小气泡Xe偏析因子",
    "name_en": "小气泡Xe偏析因子",
    "symbol": "$k_Xe_small_bubble$",
    "value": 3.0,
    "value_str": "~3",
    "unit": "无量纲",
    "uncertainty": "近似值",
    "temperature_K": [
      367.35,
      367.35
    ],
    "material": "U-10 wt% Mo",
    "burnup_range": null,
    "category": "bubble",
    "subcategory": "general",
    "equation": null,
    "notes": "小气泡(<10 nm)",
    "source_file": "Arivu 等 - 2024 - Atom probe tomography of segregation at grain boundaries and gas bubbles in neutron irradiated U-10.md",
    "confidence": "medium",
    "value_type": "scalar"
  },
  {
    "id": "Arivu 等 - 2024 - Atom probe tomography of segregation at grain boundaries and gas bubbles in neutron irradiated U-10_param_017",
    "name": "大气泡Xe偏析因子",
    "name_en": "大气泡Xe偏析因子",
    "symbol": "$k_Xe_large_bubble$",
    "value": 10.0,
    "value_str": "~10",
    "unit": "无量纲",
    "uncertainty": "近似值",
    "temperature_K": [
      367.35,
      367.35
    ],
    "material": "U-10 wt% Mo",
    "burnup_range": null,
    "category": "bubble",
    "subcategory": "general",
    "equation": null,
    "notes": "大气泡(>10 nm)",
    "source_file": "Arivu 等 - 2024 - Atom probe tomography of segregation at grain boundaries and gas bubbles in neutron irradiated U-10.md",
    "confidence": "medium",
    "value_type": "scalar"
  },
  {
    "id": "Arivu 等 - 2024 - Atom probe tomography of segregation at grain boundaries and gas bubbles in neutron irradiated U-10_param_018",
    "name": "晶界U浓度",
    "name_en": "晶界U浓度",
    "symbol": "$c_U_GB$",
    "value": 55.0,
    "value_str": "~55",
    "unit": "at.%",
    "uncertainty": "近似值",
    "temperature_K": [
      367.35,
      367.35
    ],
    "material": "U-10 wt% Mo",
    "burnup_range": null,
    "category": "experiment",
    "subcategory": "general",
    "equation": null,
    "notes": "晶界",
    "source_file": "Arivu 等 - 2024 - Atom probe tomography of segregation at grain boundaries and gas bubbles in neutron irradiated U-10.md",
    "confidence": "medium",
    "value_type": "scalar"
  },
  {
    "id": "Arivu 等 - 2024 - Atom probe tomography of segregation at grain boundaries and gas bubbles in neutron irradiated U-10_param_019",
    "name": "大气泡界面Te峰值浓度",
    "name_en": "大气泡界面Te峰值浓度",
    "symbol": "$c_Te_peak$",
    "value": 21.0,
    "value_str": "~21",
    "unit": "at.%",
    "uncertainty": "近似值",
    "temperature_K": [
      367.35,
      367.35
    ],
    "material": "U-10 wt% Mo",
    "burnup_range": null,
    "category": "experiment",
    "subcategory": "general",
    "equation": null,
    "notes": "距大气泡界面2–4 nm处",
    "source_file": "Arivu 等 - 2024 - Atom probe tomography of segregation at grain boundaries and gas bubbles in neutron irradiated U-10.md",
    "confidence": "medium",
    "value_type": "scalar"
  },
  {
    "id": "Arivu 等 - 2024 - Atom probe tomography of segregation at grain boundaries and gas bubbles in neutron irradiated U-10_param_020",
    "name": "小/大气泡尺寸分界",
    "name_en": "小/大气泡尺寸分界",
    "symbol": "$d_bubble_threshold$",
    "value": 10.0,
    "value_str": "10",
    "unit": "nm",
    "uncertainty": null,
    "temperature_K": null,
    "material": "U-10 wt% Mo",
    "burnup_range": null,
    "category": "bubble",
    "subcategory": "general",
    "equation": null,
    "notes": "气泡分类阈值",
    "source_file": "Arivu 等 - 2024 - Atom probe tomography of segregation at grain boundaries and gas bubbles in neutron irradiated U-10.md",
    "confidence": "high",
    "value_type": "scalar"
  },
  {
    "id": "Arivu 等 - 2024 - Atom probe tomography of segregation at grain boundaries and gas bubbles in neutron irradiated U-10_param_021",
    "name": "Te峰值距气泡界面距离",
    "name_en": "Te峰值距气泡界面距离",
    "symbol": "$d_Te_peak_from_interface$",
    "value": 3.0,
    "value_str": "2–4",
    "unit": "nm",
    "uncertainty": "range 2–4",
    "temperature_K": [
      367.35,
      367.35
    ],
    "material": "U-10 wt% Mo",
    "burnup_range": null,
    "category": "experiment",
    "subcategory": "general",
    "equation": null,
    "notes": "大气泡界面附近",
    "source_file": "Arivu 等 - 2024 - Atom probe tomography of segregation at grain boundaries and gas bubbles in neutron irradiated U-10.md",
    "confidence": "medium",
    "value_type": "scalar"
  }
]

File: data/fuel_swelling_wiki/parameters_v2/kim_et_al_2013_fission_induced_swelling_and_creep_of_u_mo_alloy_fuel.json
{
  "source_slug": "kim_et_al_2013_fission_induced_swelling_and_creep_of_u_mo_alloy_fuel",
  "title": "Fission induced swelling and creep of U–Mo alloy fuel",
  "authors": [
    "Yeon Soo Kim",
    "G.L. Hofman",
    "J.S. Cheon",
    "A.B. Robinson",
    "D.M. Wachs"
  ],
  "year": 2013,
  "journal": "Journal of Nuclear Materials",
  "parameters": [
    {
      "name": "creep_rate_coefficient_U10Mo",
      "value": 5e-23,
      "unit": "cm^3/MPa",
      "context": "Best-fit fission-induced creep rate coefficient A for U-10Mo from ABAQUS FEA simulation; ε̇_c = A·σ·ḟ",
      "category": "material_property",
      "confidence": "medium",
      "id": "kim_et_al_2013_fiss_param_000",
      "source_file": "kim_et_al_2013_fission_induced_swelling_and_creep_of_u_mo_alloy_fuel.json",
      "symbol": "creep_rate_coefficient_U10Mo",
      "value_type": "scalar"
    },
    {
      "name": "creep_rate_coefficient_pure_U",
      "value": 8e-23,
      "unit": "cm^3/MPa",
      "context": "Fission-induced creep rate coefficient for pure uranium at T/Tm~0.3",
      "category": "material_property",
      "confidence": "high",
      "id": "kim_et_al_2013_fiss_param_001",
      "source_file": "kim_et_al_2013_fission_induced_swelling_and_creep_of_u_mo_alloy_fuel.json",
      "symbol": "creep_rate_coefficient_pure_U",
      "value_type": "scalar"
    },
    {
      "name": "youngs_modulus_U10Mo",
      "value": 85,
      "unit": "GPa",
      "context": "Young's modulus of U-10Mo alloy fuel used in FEA simulation",
      "category": "material_property",
      "confidence": "high",
      "id": "kim_et_al_2013_fiss_param_002",
      "source_file": "kim_et_al_2013_fission_induced_swelling_and_creep_of_u_mo_alloy_fuel.json",
      "symbol": "youngs_modulus_U10Mo",
      "value_type": "scalar"
    },
    {
      "name": "poisson_ratio_U10Mo",
      "value": 0.34,
      "unit": "dimensionless",
      "context": "Poisson's ratio of U-10Mo alloy fuel",
      "category": "material_property",
      "confidence": "high",
      "id": "kim_et_al_2013_fiss_param_003",
      "source_file": "kim_et_al_2013_fission_induced_swelling_and_creep_of_u_mo_alloy_fuel.json",
      "symbol": "poisson_ratio_U10Mo",
      "value_type": "scalar"
    },
    {
      "name": "youngs_modulus_AA6061",
      "value": 66,
      "unit": "GPa",
      "context": "Young's modulus of AA6061 Al cladding",
      "category": "material_property",
      "confidence": "high",
      "id": "kim_et_al_2013_fiss_param_004",
      "source_file": "kim_et_al_2013_fission_induced_swelling_and_creep_of_u_mo_alloy_fuel.json",
      "symbol": "youngs_modulus_AA6061",
      "value_type": "scalar"
    },
    {
      "name": "poisson_ratio_AA6061",
      "value": 0.34,
      "unit": "dimensionless",
      "context": "Poisson's ratio of AA6061 Al cladding",
      "category": "material_property",
      "confidence": "high",
      "id": "kim_et_al_2013_fiss_param_005",
      "source_file": "kim_et_al_2013_fission_induced_swelling_and_creep_of_u_mo_alloy_fuel.json",
      "symbol": "poisson_ratio_AA6061",
      "value_type": "scalar"
    },
    {
      "name": "yield_strength_irradiated_AA6061",
      "value": 280,
      "unit": "MPa",
      "context": "Yield strength of irradiation-hardened tempered Al alloys (AA6061-T6)",
      "category": "material_property",
      "confidence": "medium",
      "id": "kim_et_al_2013_fiss_param_006",
      "source_file": "kim_et_al_2013_fission_induced_swelling_and_creep_of_u_mo_alloy_fuel.json",
      "symbol": "yield_strength_irradiated_AA6061",
      "value_type": "scalar"
    },
    {
      "name": "strain_hardening_exponent_AA6061",
      "value": 0.13,
      "unit": "dimensionless",
      "context": "Strain hardening exponent for AA6061-T6, with consideration of decreased potential by neutron irradiation",
      "category": "material_property",
      "confidence": "medium",
      "id": "kim_et_al_2013_fiss_param_007",
      "source_file": "kim_et_al_2013_fission_induced_swelling_and_creep_of_u_mo_alloy_fuel.json",
      "symbol": "strain_hardening_exponent_AA6061",
      "value_type": "scalar"
    },
    {
      "name": "plate_dimensions_length",
      "value": 100,
      "unit": "mm",
      "context": "Mini fuel plate length dimension",
      "category": "fabrication",
      "confidence": "high",
      "id": "kim_et_al_2013_fiss_param_008",
      "source_file": "kim_et_al_2013_fission_induced_swelling_and_creep_of_u_mo_alloy_fuel.json",
      "symbol": "plate_dimensions_length",
      "value_type": "scalar"
    },
    {
      "name": "plate_dimensions_width",
      "value": 25,
      "unit": "mm",
      "context": "Mini fuel plate width dimension",
      "category": "fabrication",
      "confidence": "high",
      "id": "kim_et_al_2013_fiss_param_009",
      "source_file": "kim_et_al_2013_fission_induced_swelling_and_creep_of_u_mo_alloy_fuel.json",
      "symbol": "plate_dimensions_width",
      "value_type": "scalar"
    },
    {
      "name": "plate_thickness",
      "value": 1.4,
      "unit": "mm",
      "context": "Total plate thickness for monolithic mini fuel plates",
      "category": "fabrication",
      "confidence": "high",
      "id": "kim_et_al_2013_fiss_param_010",
      "source_file": "kim_et_al_2013_fission_induced_swelling_and_creep_of_u_mo_alloy_fuel.json",
      "symbol": "plate_thickness",
      "value_type": "scalar"
    },
    {
      "name": "foil_thickness_standard",
      "value": 0.25,
      "unit": "mm",
      "context": "Standard as-fabricated U-Mo foil thickness (n-type plates)",
      "category": "fabrication",
      "confidence": "high",
      "id": "kim_et_al_2013_fiss_param_011",
      "source_file": "kim_et_al_2013_fission_induced_swelling_and_creep_of_u_mo_alloy_fuel.json",
      "symbol": "foil_thickness_standard",
      "value_type": "scalar"
    },
    {
      "name": "foil_thickness_thick",
      "value": 0.5,
      "unit": "mm",
      "context": "Thicker foil variant (t-type plates) for examining thinner cladding performance",
      "category": "fabrication",
      "confidence": "high",
      "id": "kim_et_al_2013_fiss_param_012",
      "source_file": "kim_et_al_2013_fission_induced_swelling_and_creep_of_u_mo_alloy_fuel.json",
      "symbol": "foil_thickness_thick",
      "value_type": "scalar"
    },
    {
      "name": "foil_dimensions_length",
      "value": 82.6,
      "unit": "mm",
      "context": "Fuel foil length dimension",
      "category": "fabrication",
      "confidence": "high",
      "id": "kim_et_al_2013_fiss_param_013",
      "source_file": "kim_et_al_2013_fission_induced_swelling_and_creep_of_u_mo_alloy_fuel.json",
      "symbol": "foil_dimensions_length",
      "value_type": "scalar"
    },
    {
      "name": "foil_dimensions_width",
      "value": 19.0,
      "unit": "mm",
      "context": "Fuel foil width dimension",
      "category": "fabrication",
      "confidence": "high",
      "id": "kim_et_al_2013_fiss_param_014",
      "source_file": "kim_et_al_2013_fission_induced_swelling_and_creep_of_u_mo_alloy_fuel.json",
      "symbol": "foil_dimensions_width",
      "value_type": "scalar"
    },
    {
      "name": "HIP_pressure",
      "value": 103,
      "unit": "MPa",
      "context": "Hot isostatic pressing (HIP) bonding pressure for monolithic plate fabrication",
      "category": "fabrication",
      "confidence": "high",
      "id": "kim_et_al_2013_fiss_param_015",
      "source_file": "kim_et_al_2013_fission_induced_swelling_and_creep_of_u_mo_alloy_fuel.json",
      "symbol": "HIP_pressure",
      "value_type": "scalar"
    },
    {
      "name": "HIP_temperature_range",
      "value": "560-580",
      "unit": "°C",
      "context": "HIP bonding temperature range",
      "category": "fabrication",
      "confidence": "high",
      "id": "kim_et_al_2013_fiss_param_016",
      "source_file": "kim_et_al_2013_fission_induced_swelling_and_creep_of_u_mo_alloy_fuel.json",
      "symbol": "HIP_temperature_range",
      "value_type": "range",
      "value_min": 560.0,
      "value_max": 580.0
    },
    {
      "name": "HIP_duration",
      "value": 90,
      "unit": "min",
      "context": "HIP bonding duration",
      "category": "fabrication",
      "confidence": "high",
      "id": "kim_et_al_2013_fiss_param_017",
      "source_file": "kim_et_al_2013_fission_induced_swelling_and_creep_of_u_mo_alloy_fuel.json",
      "symbol": "HIP_duration",
      "value_type": "scalar"
    },
    {
      "name": "power_ratio_edge_on_HEU",
      "value": 2.5,
      "unit": "dimensionless",
      "context": "Power ratio of high-power edge to low-power edge for HEU plates under edge-on loading in ATR",
      "category": "irradiation_condition",
      "confidence": "high",
      "id": "kim_et_al_2013_fiss_param_018",
      "source_file": "kim_et_al_2013_fission_induced_swelling_and_creep_of_u_mo_alloy_fuel.json",
      "symbol": "power_ratio_edge_on_HEU",
      "value_type": "scalar"
    },
    {
      "name": "power_ratio_edge_on_LEU",
      "value": 2.0,
      "unit": "dimensionless",
      "context": "Power ratio for LEU plates of RERTR-6 under edge-on loading",
      "category": "irradiation_condition",
      "confidence": "high",
      "id": "kim_et_al_2013_fiss_param_019",
      "source_file": "kim_et_al_2013_fission_induced_swelling_and_creep_of_u_mo_alloy_fuel.json",
      "symbol": "power_ratio_edge_on_LEU",
      "value_type": "scalar"
    },
    {
      "name": "swelling_measurement_uncertainty",
      "value": 2.0,
      "unit": "%",
      "context": "Uncertainty in measured fuel swelling (ΔV/V), mainly due to fabrication variability in foil thickness",
      "category": "irradiation_condition",
      "confidence": "high",
      "id": "kim_et_al_2013_fiss_param_020",
      "source_file": "kim_et_al_2013_fission_induced_swelling_and_creep_of_u_mo_alloy_fuel.json",
      "symbol": "swelling_measurement_uncertainty",
      "value_type": "scalar"
    },
    {
      "name": "max_fission_density_tested",
      "value": 7e+21,
      "unit": "fissions/cm^3",
      "context": "Maximum fission density among tested plates; additional foil thickness increase by creep ~25% at this density",
      "category": "irradiation_condition",
      "confidence": "high",
      "id": "kim_et_al_2013_fiss_param_021",
      "source_file": "kim_et_al_2013_fission_induced_swelling_and_creep_of_u_mo_alloy_fuel.json",
      "symbol": "max_fission_density_tested",
      "value_type": "scalar"
    },
    {
      "name": "additional_foil_thickness_increase_by_crep",
      "value": 25,
      "unit": "% of as-fabricated foil thickness",
      "context": "Additional plate thickness increase by creep at fission density 7×10^21 f/cm^3",
      "category": "swelling",
      "confidence": "medium",
      "id": "kim_et_al_2013_fiss_param_022",
      "source_file": "kim_et_al_2013_fission_induced_swelling_and_creep_of_u_mo_alloy_fuel.json",
      "symbol": "additional_foil_thickness_increase_by_crep",
      "value_type": "scalar"
    },
    {
      "name": "creep_rate_coefficient_MOX",
      "value": 5.6e-24,
      "unit": "cm^3/MPa",
      "context": "Fission-induced creep rate coefficient for MOX fuel at T/Tm~0.25",
      "category": "material_property",
      "confidence": "high",
      "id": "kim_et_al_2013_fiss_param_023",
      "source_file": "kim_et_al_2013_fission_induced_swelling_and_creep_of_u_mo_alloy_fuel.json",
      "symbol": "creep_rate_coefficient_MOX",
      "value_type": "scalar"
    },
    {
      "name": "creep_rate_coefficient_UO2",
      "value": 7e-25,
      "unit": "cm^3/MPa",
      "context": "Fission-induced creep rate coefficient for UO2 at T/Tm~0.25",
      "category": "material_property",
      "confidence": "high",
      "id": "kim_et_al_2013_fiss_param_024",
      "source_file": "kim_et_al_2013_fission_induced_swelling_and_creep_of_u_mo_alloy_fuel.json",
      "symbol": "creep_rate_coefficient_UO2",
      "value_type": "scalar"
    },
    {
      "name": "creep_rate_coefficient_UN",
      "value": 3e-25,
      "unit": "cm^3/MPa",
      "context": "Fission-induced creep rate coefficient for UN at T/Tm~0.3",
      "category": "material_property",
      "confidence": "high",
      "id": "kim_et_al_2013_fiss_param_025",
      "source_file": "kim_et_al_2013_fission_induced_swelling_and_creep_of_u_mo_alloy_fuel.json",
      "symbol": "creep_rate_coefficient_UN",
      "value_type": "scalar"
    },
    {
      "name": "creep_rate_coefficient_UC",
      "value": 1e-25,
      "unit": "cm^3/MPa",
      "context": "Fission-induced creep rate coefficient for UC at T/Tm~0.3",
      "category": "material_property",
      "confidence": "high",
      "id": "kim_et_al_2013_fiss_param_026",
      "source_file": "kim_et_al_2013_fission_induced_swelling_and_creep_of_u_mo_alloy_fuel.json",
      "symbol": "creep_rate_coefficient_UC",
      "value_type": "scalar"
    },
    {
      "name": "BOL_fuel_temperature_range",
      "value": "110-199",
      "unit": "°C",
      "context": "BOL fuel temperature range for all tested plates (Table 1)",
      "category": "irradiation_condition",
      "confidence": "high",
      "id": "kim_et_al_2013_fiss_param_027",
      "source_file": "kim_et_al_2013_fission_induced_swelling_and_creep_of_u_mo_alloy_fuel.json",
      "symbol": "BOL_fuel_temperature_range",
      "value_type": "range",
      "value_min": 110.0,
      "value_max": 199.0
    }
  ]
}

File: data/fuel_swelling_wiki/parameters_v2/kim_hofman_2011_fission_product_induced_swelling_of_u_mo_alloy_fuel.json
{
  "source_slug": "kim_hofman_2011_fission_product_induced_swelling_of_u_mo_alloy_fuel",
  "source_title": "Fission product induced swelling of U-Mo alloy fuel",
  "source_year": 2011,
  "fuel_type": "U-Mo",
  "parameters": [
    {
      "name": "max_operating_temperature",
      "value": 250,
      "unit": "°C",
      "category": "irradiation_condition",
      "context": "Typical research reactor operating temperature for U-Mo fuel, below which swelling is athermal",
      "confidence": "high",
      "id": "kim_hofman_fission_param_000",
      "source_file": "kim_hofman_2011_fission_product_induced_swelling_of_u_mo_alloy_fuel.json",
      "symbol": "max_operating_temperature",
      "value_type": "scalar"
    },
    {
      "name": "overall_swelling_rate_low_burnup",
      "value": 6.2,
      "unit": "% per 1e27 f/m³",
      "category": "swelling_model",
      "context": "Overall fuel swelling rate for fd<3e27 f/m³: (ΔV/V0)f = 6.2*fd",
      "confidence": "high",
      "id": "kim_hofman_fission_param_001",
      "source_file": "kim_hofman_2011_fission_product_induced_swelling_of_u_mo_alloy_fuel.json",
      "symbol": "overall_swelling_rate_low_burnup",
      "value_type": "scalar"
    },
    {
      "name": "overall_swelling_rate_high_burnup",
      "value": "8.0*fd - 5.4",
      "unit": "%",
      "category": "swelling_model",
      "context": "Overall fuel swelling for fd≥3e27 f/m³: (ΔV/V0)f = 8.0*fd - 5.4",
      "confidence": "high",
      "id": "kim_hofman_fission_param_002",
      "source_file": "kim_hofman_2011_fission_product_induced_swelling_of_u_mo_alloy_fuel.json",
      "symbol": "overall_swelling_rate_high_burnup",
      "value_type": "expression",
      "value_expr": "8.0*fd - 5.4"
    },
    {
      "name": "recrystallization_onset_fission_density",
      "value": 3,
      "unit": "1e27 f/m³",
      "category": "irradiation_condition",
      "context": "Fission density for transition (grain refinement onset), representative value",
      "confidence": "high",
      "id": "kim_hofman_fission_param_003",
      "source_file": "kim_hofman_2011_fission_product_induced_swelling_of_u_mo_alloy_fuel.json",
      "symbol": "recrystallization_onset_fission_density",
      "value_type": "scalar"
    },
    {
      "name": "recrystallization_onset_range",
      "value": "2.5-3.5",
      "unit": "1e27 f/m³",
      "category": "irradiation_condition",
      "context": "Range of fission density for grain refinement onset",
      "confidence": "high",
      "id": "kim_hofman_fission_param_004",
      "source_file": "kim_hofman_2011_fission_product_induced_swelling_of_u_mo_alloy_fuel.json",
      "symbol": "recrystallization_onset_range",
      "value_type": "range",
      "value_min": 2.5,
      "value_max": 3.5
    },
    {
      "name": "solid_fp_swelling_rate",
      "value": 5.2,
      "unit": "% per 1e27 f/m³",
      "category": "swelling_model",
      "context": "Solid fission product swelling: (ΔV/V0)s = 5.2*fd (Eq.13)",
      "confidence": "high",
      "id": "kim_hofman_fission_param_005",
      "source_file": "kim_hofman_2011_fission_product_induced_swelling_of_u_mo_alloy_fuel.json",
      "symbol": "solid_fp_swelling_rate",
      "value_type": "scalar"
    },
    {
      "name": "solid_fp_swelling_rate_u10zr_reference",
      "value": 1.2,
      "unit": "%/at.% burnup",
      "category": "swelling_model",
      "context": "Solid FP swelling rate for U-10Zr from Hofman and Walters",
      "confidence": "high",
      "id": "kim_hofman_fission_param_006",
      "source_file": "kim_hofman_2011_fission_product_induced_swelling_of_u_mo_alloy_fuel.json",
      "symbol": "solid_fp_swelling_rate_u10zr_reference",
      "value_type": "scalar"
    },
    {
      "name": "recoil_loss_correction",
      "value": 0.2,
      "unit": "%/at.% burnup",
      "category": "swelling_model",
      "context": "FP swelling correction for recoil loss to matrix Al",
      "confidence": "medium",
      "id": "kim_hofman_fission_param_007",
      "source_file": "kim_hofman_2011_fission_product_induced_swelling_of_u_mo_alloy_fuel.json",
      "symbol": "recoil_loss_correction",
      "value_type": "scalar"
    },
    {
      "name": "fgb_swelling_rate_low_burnup",
      "value": 1.0,
      "unit": "% per 1e27 f/m³",
      "category": "swelling_model",
      "context": "Gas bubble swelling for fd<3e27 f/m³: (ΔV/V0)g = 1.0*fd (Eq.14)",
      "confidence": "high",
      "id": "kim_hofman_fission_param_008",
      "source_file": "kim_hofman_2011_fission_product_induced_swelling_of_u_mo_alloy_fuel.json",
      "symbol": "fgb_swelling_rate_low_burnup",
      "value_type": "scalar"
    },
    {
      "name": "fgb_swelling_rate_high_burnup",
      "value": "2.8*fd - 5.4",
      "unit": "%",
      "category": "swelling_model",
      "context": "Gas bubble swelling for fd≥3e27 f/m³: (ΔV/V0)g = 2.8*fd - 5.4 (Eq.15)",
      "confidence": "high",
      "id": "kim_hofman_fission_param_009",
      "source_file": "kim_hofman_2011_fission_product_induced_swelling_of_u_mo_alloy_fuel.json",
      "symbol": "fgb_swelling_rate_high_burnup",
      "value_type": "expression",
      "value_expr": "2.8*fd - 5.4"
    },
    {
      "name": "intragranular_bubble_size_low_burnup",
      "value": 2,
      "unit": "nm",
      "category": "bubble_property",
      "context": "TEM visible intra-granular bubble size at 2.4e27 f/m³ in superlattice",
      "confidence": "high",
      "id": "kim_hofman_fission_param_010",
      "source_file": "kim_hofman_2011_fission_product_induced_swelling_of_u_mo_alloy_fuel.json",
      "symbol": "intragranular_bubble_size_low_burnup",
      "value_type": "scalar"
    },
    {
      "name": "superlattice_spacing_low_burnup",
      "value": "6-7",
      "unit": "nm",
      "category": "bubble_property",
      "context": "Superlattice spacing at 2.4e27 f/m³ (Van den Berghe TEM)",
      "confidence": "high",
      "id": "kim_hofman_fission_param_011",
      "source_file": "kim_hofman_2011_fission_product_induced_swelling_of_u_mo_alloy_fuel.json",
      "symbol": "superlattice_spacing_low_burnup",
      "value_type": "range",
      "value_min": 6.0,
      "value_max": 7.0
    },
    {
      "name": "intragranular_volume_fraction_low_burnup",
      "value": 1.3,
      "unit": "%",
      "category": "swelling_result",
      "context": "Volume fraction from nano-bubbles at 2.4e27 f/m³",
      "confidence": "high",
      "id": "kim_hofman_fission_param_012",
      "source_file": "kim_hofman_2011_fission_product_induced_swelling_of_u_mo_alloy_fuel.json",
      "symbol": "intragranular_volume_fraction_low_burnup",
      "value_type": "scalar"
    },
    {
      "name": "intragranular_bubble_size_high_burnup",
      "value": 3.5,
      "unit": "nm",
      "category": "bubble_property",
      "context": "Intragranular bubble size at 4.5e27 f/m³ with superlattice constant 11.5 nm",
      "confidence": "high",
      "id": "kim_hofman_fission_param_013",
      "source_file": "kim_hofman_2011_fission_product_induced_swelling_of_u_mo_alloy_fuel.json",
      "symbol": "intragranular_bubble_size_high_burnup",
      "value_type": "scalar"
    },
    {
      "name": "intragranular_volume_fraction_high_burnup",
      "value": 5.9,
      "unit": "%",
      "category": "swelling_result",
      "context": "Volume fraction from nano-bubbles at 4.5e27 f/m³",
      "confidence": "high",
      "id": "kim_hofman_fission_param_014",
      "source_file": "kim_hofman_2011_fission_product_induced_swelling_of_u_mo_alloy_fuel.json",
      "symbol": "intragranular_volume_fraction_high_burnup",
      "value_type": "scalar"
    },
    {
      "name": "sem_resolution_limit",
      "value": 0.1,
      "unit": "μm",
      "category": "measurement",
      "context": "SEM resolution limit for bubble observation",
      "confidence": "high",
      "id": "kim_hofman_fission_param_015",
      "source_file": "kim_hofman_2011_fission_product_induced_swelling_of_u_mo_alloy_fuel.json",
      "symbol": "sem_resolution_limit",
      "value_type": "scalar"
    },
    {
      "name": "as_fabricated_foil_thickness",
      "value": 0.25,
      "unit": "mm",
      "category": "fuel_design",
      "context": "Standard as-fabricated monolithic foil thickness",
      "confidence": "high",
      "id": "kim_hofman_fission_param_016",
      "source_file": "kim_hofman_2011_fission_product_induced_swelling_of_u_mo_alloy_fuel.json",
      "symbol": "as_fabricated_foil_thickness",
      "value_type": "scalar"
    },
    {
      "name": "average_particle_size",
      "value": 70,
      "unit": "μm",
      "category": "fuel_design",
      "context": "Average atomized U-Mo particle size",
      "confidence": "high",
      "id": "kim_hofman_fission_param_017",
      "source_file": "kim_hofman_2011_fission_product_induced_swelling_of_u_mo_alloy_fuel.json",
      "symbol": "average_particle_size",
      "value_type": "scalar"
    },
    {
      "name": "atomized_grain_size",
      "value": 2.5,
      "unit": "μm",
      "category": "microstructure",
      "context": "Measured grain size of atomized U-10Mo powder",
      "confidence": "high",
      "id": "kim_hofman_fission_param_018",
      "source_file": "kim_hofman_2011_fission_product_induced_swelling_of_u_mo_alloy_fuel.json",
      "symbol": "atomized_grain_size",
      "value_type": "scalar"
    },
    {
      "name": "grain_boundary_layer_thickness",
      "value": 0.5,
      "unit": "μm",
      "category": "microstructure",
      "context": "Grain boundary layer thickness in atomized U-Mo powder",
      "confidence": "high",
      "id": "kim_hofman_fission_param_019",
      "source_file": "kim_hofman_2011_fission_product_induced_swelling_of_u_mo_alloy_fuel.json",
      "symbol": "grain_boundary_layer_thickness",
      "value_type": "scalar"
    },
    {
      "name": "gb_mo_content",
      "value": 17,
      "unit": "at.% Mo",
      "category": "microstructure",
      "context": "Mo content at grain boundary (vs 22 at.% nominal for U-10Mo)",
      "confidence": "high",
      "id": "kim_hofman_fission_param_020",
      "source_file": "kim_hofman_2011_fission_product_induced_swelling_of_u_mo_alloy_fuel.json",
      "symbol": "gb_mo_content",
      "value_type": "scalar"
    },
    {
      "name": "grain_interior_mo_content",
      "value": 22,
      "unit": "at.% Mo",
      "category": "microstructure",
      "context": "Mo content at grain interior for U-10Mo",
      "confidence": "high",
      "id": "kim_hofman_fission_param_021",
      "source_file": "kim_hofman_2011_fission_product_induced_swelling_of_u_mo_alloy_fuel.json",
      "symbol": "grain_interior_mo_content",
      "value_type": "scalar"
    },
    {
      "name": "fission_spike_affected_volume",
      "value": 2.01e-24,
      "unit": "m³",
      "category": "material_property",
      "context": "Volume affected by a fission spike V in diffusion model D=(1/12)frV^(5/3)",
      "confidence": "high",
      "id": "kim_hofman_fission_param_022",
      "source_file": "kim_hofman_2011_fission_product_induced_swelling_of_u_mo_alloy_fuel.json",
      "symbol": "fission_spike_affected_volume",
      "value_type": "scalar"
    },
    {
      "name": "mo_diffusion_coefficient_example",
      "value": 1.6e-20,
      "unit": "m²/s",
      "category": "diffusion",
      "context": "Mo diffusion coefficient at fission rate 6e20 f/m³/s",
      "confidence": "high",
      "id": "kim_hofman_fission_param_023",
      "source_file": "kim_hofman_2011_fission_product_induced_swelling_of_u_mo_alloy_fuel.json",
      "symbol": "mo_diffusion_coefficient_example",
      "value_type": "scalar"
    },
    {
      "name": "atomized_powder_hardness",
      "value": "290±50",
      "unit": "DPH",
      "category": "material_property",
      "context": "Microhardness of atomized U-10Mo in hot-rolled plate",
      "confidence": "high",
      "id": "kim_hofman_fission_param_024",
      "source_file": "kim_hofman_2011_fission_product_induced_swelling_of_u_mo_alloy_fuel.json",
      "symbol": "atomized_powder_hardness",
      "value_type": "expression",
      "value_expr": "290±50"
    },
    {
      "name": "machined_powder_hardness",
      "value": "350±50",
      "unit": "DPH",
      "category": "material_property",
      "context": "Microhardness of machined U-10Mo in hot-rolled plate",
      "confidence": "high",
      "id": "kim_hofman_fission_param_025",
      "source_file": "kim_hofman_2011_fission_product_induced_swelling_of_u_mo_alloy_fuel.json",
      "symbol": "machined_powder_hardness",
      "value_type": "expression",
      "value_expr": "350±50"
    },
    {
      "name": "mo_content_applicability_range",
      "value": "7-10",
      "unit": "wt.% Mo",
      "category": "fuel_design",
      "context": "Applicable Mo content range for swelling model",
      "confidence": "high",
      "id": "kim_hofman_fission_param_026",
      "source_file": "kim_hofman_2011_fission_product_induced_swelling_of_u_mo_alloy_fuel.json",
      "symbol": "mo_content_applicability_range",
      "value_type": "range",
      "value_min": 7.0,
      "value_max": 10.0
    }
  ]
}
