Repository: Etoile04/material-llm-wiki

# material-llm-wiki

LLM Wiki for nuclear material property knowledge extraction, normalization, validation, and comparison.

## What this repo contains

This repository mainly hosts the `llm-wiki` skill and related planning/materials for building a structured literature-to-knowledge workflow.

### Core directories

- `skills/llm-wiki/` - the main skill, prompts, references, and helper scripts
- `plans/` - development plans and workflow notes
- `clawd/` - supporting skill/tooling code kept in the workspace

## What is not tracked

Generated knowledge-base outputs and local workspace/private memory files are intentionally excluded from version control, including:

- extracted literature data
- raw MinerU outputs
- private memory/persona files
- local learning logs

## Main use case

The repo is designed for workflows like:

1. ingest literature PDFs or text sources
2. extract structured parameters and equations
3. validate schema and parameter quality
4. generate normalized summaries and comparison-ready outputs

## Notes

This repository was cleaned for public sharing, so some local workspace files referenced by older notes may not be present here.

File: data/fuel_swelling_wiki/parameters/2013_Kim_FissionInducedSwellingCreepUMo.json
[
  {
    "category": "elastic",
    "parameter": "fission-induced creep rate coefficient A",
    "formula": "ε̇_c = A·σ·ḟ",
    "value": 5e-23,
    "unit": "cm³/MPa",
    "material": "U-10Mo",
    "note": "Creep strain rate proportional to stress and fission rate density",
    "source_file": "summaries/2013_Kim_FissionInducedSwellingCreepUMo.md",
    "value_type": "scalar"
  },
  {
    "category": "elastic",
    "parameter": "fission-induced creep rate coefficient A comparison",
    "values": [
      {
        "material": "Pure U",
        "A": 8e-23,
        "unit": "cm³/MPa"
      },
      {
        "material": "U-10Mo",
        "A": 5e-23,
        "unit": "cm³/MPa"
      },
      {
        "material": "MOX",
        "A": 5.6e-24,
        "unit": "cm³/MPa"
      },
      {
        "material": "UO₂",
        "A": 7e-25,
        "unit": "cm³/MPa"
      },
      {
        "material": "UN",
        "A": 3e-25,
        "unit": "cm³/MPa"
      },
      {
        "material": "UC",
        "A": 1e-25,
        "unit": "cm³/MPa"
      }
    ],
    "source": "Table comparison in Kim 2013",
    "source_file": "summaries/2013_Kim_FissionInducedSwellingCreepUMo.md",
    "value_type": "list"
  },
  {
    "category": "swelling",
    "parameter": "fission-induced swelling (low burnup)",
    "formula": "ΔV/V = 5.0·f_d (%)",
    "condition": "f_d ≤ 3×10²¹ f/cm³",
    "coefficient": 5.0,
    "unit": "% per 10²¹ f/cm³",
    "material": "U-10Mo",
    "source_file": "summaries/2013_Kim_FissionInducedSwellingCreepUMo.md",
    "value_type": "expression",
    "value_expr": "N/A"
  },
  {
    "category": "swelling",
    "parameter": "fission-induced swelling (high burnup)",
    "formula": "ΔV/V = 15 + 6.3(f_d-3) + 0.33(f_d-3)² (%)",
    "condition": "f_d > 3×10²¹ f/cm³",
    "coefficients": {
      "constant": 15,
      "linear": 6.3,
      "quadratic": 0.33
    },
    "unit": "%",
    "material": "U-10Mo",
    "source_file": "summaries/2013_Kim_FissionInducedSwellingCreepUMo.md",
    "value_type": "expression",
    "value_expr": "N/A"
  },
  {
    "category": "elastic",
    "parameter": "Young's modulus",
    "values": [
      {
        "material": "AA6061",
        "E": 66,
        "unit": "GPa"
      },
      {
        "material": "U-Mo",
        "E": 85,
        "unit": "GPa"
      }
    ],
    "source_file": "summaries/2013_Kim_FissionInducedSwellingCreepUMo.md",
    "value_type": "list"
  },
  {
    "category": "elastic",
    "parameter": "Poisson's ratio",
    "values": [
      {
        "material": "AA6061",
        "nu": 0.34
      },
      {
        "material": "U-Mo",
        "nu": 0.34
      }
    ],
    "source_file": "summaries/2013_Kim_FissionInducedSwellingCreepUMo.md",
    "value_type": "list"
  },
  {
    "category": "elastic",
    "parameter": "Yield strength (irradiation-hardened)",
    "material": "AA6061",
    "value": 280,
    "unit": "MPa",
    "condition": "irradiation-hardened",
    "source_file": "summaries/2013_Kim_FissionInducedSwellingCreepUMo.md",
    "value_type": "scalar"
  },
  {
    "category": "elastic",
    "parameter": "Strain hardening exponent",
    "material": "AA6061-T6",
    "value": 0.13,
    "source_file": "summaries/2013_Kim_FissionInducedSwellingCreepUMo.md",
    "value_type": "scalar"
  },
  {
    "category": "fuel_performance",
    "parameter": "Monolithic fuel plate dimensions",
    "value": "100 × 25.4 × 1.4",
    "unit": "mm",
    "source_file": "summaries/2013_Kim_FissionInducedSwellingCreepUMo.md",
    "value_type": "scalar"
  },
  {
    "category": "fuel_performance",
    "parameter": "Fuel foil dimensions",
    "value": "82.6 × 19.0",
    "unit": "mm",
    "source_file": "summaries/2013_Kim_FissionInducedSwellingCreepUMo.md",
    "value_type": "scalar"
  },
  {
    "category": "fuel_performance",
    "parameter": "Fuel foil thickness",
    "values": [
      {
        "type": "standard",
        "thickness": 0.25,
        "unit": "mm"
      },
      {
        "type": "partial",
        "thickness": 0.5,
        "unit": "mm"
      }
    ],
    "source_file": "summaries/2013_Kim_FissionInducedSwellingCreepUMo.md",
    "value_type": "list"
  },
  {
    "category": "fuel_performance",
    "parameter": "HIP conditions",
    "pressure": 103,
    "pressure_unit": "MPa",
    "temperature_range": "560-580",
    "temperature_unit": "°C",
    "duration": 90,
    "duration_unit": "min",
    "source_file": "summaries/2013_Kim_FissionInducedSwellingCreepUMo.md",
    "value_type": "expression",
    "value_expr": "N/A"
  },
  {
    "category": "irradiation",
    "parameter": "Power ratio (edge-on orientation)",
    "values": [
      {
        "enrichment": "HEU",
        "ratio": 2.5
      },
      {
        "enrichment": "LEU",
        "ratio": 2
      }
    ],
    "note": "Edge-on vs flat-plate fission density ratio",
    "source_file": "summaries/2013_Kim_FissionInducedSwellingCreepUMo.md",
    "value_type": "list"
  },
  {
    "category": "phase_transformation",
    "parameter": "Fission gas bubble diameter (L1P09T)",
    "values": [
      {
        "location": "foil end",
        "diameter": 1.9,
        "unit": "μm"
      },
      {
        "location": "peak position",
        "diameter": 2.0,
        "unit": "μm"
      }
    ],
    "note": "Approximate values",
    "source_file": "summaries/2013_Kim_FissionInducedSwellingCreepUMo.md",
    "value_type": "list"
  },
  {
    "category": "fuel_performance",
    "parameter": "Swelling measurement uncertainty",
    "value": 2,
    "unit": "%",
    "source_file": "summaries/2013_Kim_FissionInducedSwellingCreepUMo.md",
    "value_type": "scalar"
  },
  {
    "category": "irradiation",
    "parameter": "Irradiation temperature range",
    "range": [
      110,
      190
    ],
    "unit": "°C",
    "note": "Athermal regime for fission-induced creep and swelling",
    "source_file": "summaries/2013_Kim_FissionInducedSwellingCreepUMo.md",
    "value_type": "expression",
    "value_expr": "N/A"
  },
  {
    "id": "KIM13-CREEP-A",
    "name": "Fission-induced creep rate coefficient",
    "symbol": "A",
    "value": 5e-23,
    "unit": "cm³/MPa",
    "uncertainty": "considerable; range ~250–500×10⁻²⁵ cm³/MPa fits data",
    "temperature": "<250 °C",
    "material": "U-10Mo (wt.%)",
    "phase": "γ-U(Mo)",
    "conditions": "fission-induced creep, monolithic fuel plate",
    "equation": "ε̇_c = A·σ·ḟ (linear stress & fission rate dependence)",
    "source_paper": "Kim et al. 2013, J. Nucl. Mater.",
    "source_file": "summaries/2013_Kim_FissionInducedSwellingCreepUMo.md",
    "confidence": "medium",
    "category": "elastic",
    "value_type": "scalar"
  },
  {
    "id": "KIM13-CREEP-LAW",
    "name": "Fission-induced creep constitutive law",
    "symbol": "ε̇_c",
    "value": "A·σ·ḟ",
    "unit": "s⁻¹",
    "uncertainty": "model assumes linear stress dependence",
    "temperature": "<250 °C (athermal regime)",
    "material": "U-10Mo",
    "phase": "γ-U(Mo)",
    "conditions": "fission-induced creep; thermal creep neglected",
    "equation": "ε̇_c = A·σ·ḟ where σ = equivalent stress (MPa), ḟ = fission rate (f/cm³·s)",
    "source_paper": "Kim et al. 2013, J. Nucl. Mater.",
    "source_file": "summaries/2013_Kim_FissionInducedSwellingCreepUMo.md",
    "confidence": "high",
    "category": "elastic",
    "value_type": "scalar"
  },
  {
    "id": "KIM13-E-UMO",
    "name": "Young's modulus of U-Mo",
    "symbol": "E",
    "value": 85,
    "unit": "GPa",
    "uncertainty": "from literature",
    "temperature": "",
    "material": "U-Mo alloy",
    "phase": "γ-U(Mo)",
    "conditions": "",
    "equation": "",
    "source_paper": "Kim et al. 2013 (citing Nomine & Bedere 1972)",
    "source_file": "summaries/2013_Kim_FissionInducedSwellingCreepUMo.md",
    "confidence": "medium",
    "category": "elastic",
    "value_type": "scalar"
  },
  {
    "id": "KIM13-NU-UMO",
    "name": "Poisson's ratio of U-Mo",
    "symbol": "ν",
    "value": 0.34,
    "unit": "dimensionless",
    "uncertainty": "from literature",
    "temperature": "",
    "material": "U-Mo alloy",
    "phase": "γ-U(Mo)",
    "conditions": "",
    "equation": "",
    "source_paper": "Kim et al. 2013 (citing Nomine & Bedere 1972)",
    "source_file": "summaries/2013_Kim_FissionInducedSwellingCreepUMo.md",
    "confidence": "medium",
    "category": "elastic",
    "value_type": "scalar"
  },
  {
    "id": "KIM13-E-AL",
    "name": "Young's modulus of AA6061 cladding",
    "symbol": "E",
    "value": 66,
    "unit": "GPa",
    "uncertainty": "from literature",
    "temperature": "",
    "material": "AA6061 Al cladding",
    "phase": "solid",
    "conditions": "irradiated",
    "equation": "",
    "source_paper": "Kim et al. 2013 (citing Cheon & Kim 2012)",
    "source_file": "summaries/2013_Kim_FissionInducedSwellingCreepUMo.md",
    "confidence": "high",
    "category": "elastic",
    "value_type": "scalar"
  },
  {
    "id": "KIM13-SY-AL",
    "name": "Yield strength of irradiated AA6061",
    "symbol": "σ_y",
    "value": 280,
    "unit": "MPa",
    "uncertainty": "irradiation-hardened value",
    "temperature": "",
    "material": "AA6061 Al cladding",
    "phase": "solid",
    "conditions": "irradiation hardened",
    "equation": "",
    "source_paper": "Kim et al. 2013 (citing Kim & Hofman 2011)",
    "source_file": "summaries/2013_Kim_FissionInducedSwellingCreepUMo.md",
    "confidence": "medium",
    "category": "elastic",
    "value_type": "scalar"
  },
  {
    "id": "KIM13-SWELL-GAS",
    "name": "Fission gas bubble swelling correlation",
    "symbol": "(ΔV/V)_gas",
    "value": "−6.04 + 12.81·√fd",
    "unit": "%",
    "uncertainty": "empirical",
    "temperature": "<250 °C",
    "material": "U-Mo alloy",
    "phase": "γ-U(Mo)",
    "conditions": "fd in 10²¹ f/cm³",
    "equation": "(ΔV/V)_gas = −6.04 + 12.81·√fd (%)",
    "source_paper": "Kim et al. 2013 (citing Kim & Hofman 2011, Eq. 3)",
    "source_file": "summaries/2013_Kim_FissionInducedSwellingCreepUMo.md",
    "confidence": "high",
    "category": "bubble",
    "value_type": "scalar"
  },
  {
    "id": "KIM13-SWELL-SOLID",
    "name": "Solid fission product swelling correlation",
    "symbol": "(ΔV/V)_solid",
    "value": "1.82·fd",
    "unit": "%",
    "uncertainty": "empirical",
    "temperature": "<250 °C",
    "material": "U-Mo alloy",
    "phase": "γ-U(Mo)",
    "conditions": "fd in 10²¹ f/cm³",
    "equation": "(ΔV/V)_solid = 1.82·fd (%)",
    "source_paper": "Kim et al. 2013 (citing Kim & Hofman 2011, Eq. 4)",
    "source_file": "summaries/2013_Kim_FissionInducedSwellingCreepUMo.md",
    "confidence": "high",
    "category": "swelling",
    "value_type": "scalar"
  },
  {
    "id": "KIM13-CREEP-COMPARE",
    "name": "Creep rate coefficient comparison (all fuels)",
    "symbol": "A",
    "value": "U: 800, U-10Mo: 500, MOX: 56, UO₂: 7, UN: 3, UC: 1",
    "unit": "×10⁻²⁵ cm³/MPa",
    "uncertainty": "various sources",
    "temperature": "T/Tm ≈ 0.25–0.3",
    "material": "various U fuels",
    "phase": "solid",
    "conditions": "fission-induced athermal creep",
    "equation": "ε̇_c = A·σ·ḟ",
    "source_paper": "Kim et al. 2013, Table 3",
    "source_file": "summaries/2013_Kim_FissionInducedSwellingCreepUMo.md",
    "confidence": "medium",
    "category": "elastic",
    "value_type": "scalar"
  },
  {
    "id": "KIM13-STRAIN-HARD",
    "name": "Strain hardening exponent of AA6061-T6",
    "symbol": "n",
    "value": 0.13,
    "unit": "dimensionless",
    "uncertainty": "reduced by neutron irradiation",
    "temperature": "",
    "material": "AA6061-T6 cladding",
    "phase": "solid",
    "conditions": "",
    "equation": "",
    "source_paper": "Kim et al. 2013 (citing Tamarin 2002)",
    "source_file": "summaries/2013_Kim_FissionInducedSwellingCreepUMo.md",
    "confidence": "medium",
    "category": "elastic",
    "value_type": "scalar"
  },
  {
    "id": "KIM13-CREEP-ADDITIONAL",
    "name": "Additional foil thickness increase by creep at EOL",
    "symbol": "Δt/t₀",
    "value": "~25",
    "unit": "% of as-fabricated thickness",
    "uncertainty": "approximate from FEA",
    "temperature": "",
    "material": "U-10Mo",
    "phase": "γ-U(Mo)",
    "conditions": "fd ≈ 7×10²¹ f/cm³",
    "equation": "",
    "source_paper": "Kim et al. 2013",
    "source_file": "summaries/2013_Kim_FissionInducedSwellingCreepUMo.md",
    "confidence": "low",
    "category": "elastic",
    "value_type": "scalar"
  },
  {
    "id": "2013_KimSC_001",
    "name": "Fission-induced creep rate coefficient",
    "symbol": "$A$",
    "value_type": "scalar",
    "value": 5e-23,
    "unit": "m³/MPa",
    "category": "mechanical",
    "subcategory": "creep_rate",
    "temperature": "110-190°C",
    "material": "U-10Mo",
    "method": "ABAQUS FEA fitting",
    "source_file": "summaries/2013_Kim_FissionInducedSwellingCreepUMo.md",
    "confidence": "medium",
    "note": "500×10⁻²⁵ cm³/MPa; between pure U (800) and MOX (56)"
  },
  {
    "id": "2013_KimSC_002",
    "name": "Young's modulus of U-10Mo",
    "symbol": "$E$",
    "value_type": "scalar",
    "value": 85,
    "unit": "GPa",
    "category": "elastic",
    "subcategory": "elastic_modulus",
    "temperature": "RT",
    "material": "U-10Mo",
    "method": "Literature [9]",
    "source_file": "summaries/2013_Kim_FissionInducedSwellingCreepUMo.md",
    "confidence": "high",
    "note": "From Nomine et al. 1972"
  },
  {
    "id": "2013_KimSC_003",
    "name": "Poisson's ratio of U-10Mo",
    "symbol": "$\\nu$",
    "value_type": "scalar",
    "value": 0.34,
    "unit": "dimensionless",
    "category": "elastic",
    "subcategory": "poisson_ratio",
    "temperature": "RT",
    "material": "U-10Mo",
    "method": "Literature [9]",
    "source_file": "summaries/2013_Kim_FissionInducedSwellingCreepUMo.md",
    "confidence": "high",
    "note": "From Nomine et al. 1972"
  },
  {
    "id": "2013_KimSC_004",
    "name": "Young's modulus of AA6061 cladding",
    "symbol": "$E_{clad}$",
    "value_type": "scalar",
    "value": 66,
    "unit": "GPa",
    "category": "elastic",
    "subcategory": "elastic_modulus",
    "temperature": "RT",
    "material": "AA6061",
    "method": "Literature [7]",
    "source_file": "summaries/2013_Kim_FissionInducedSwellingCreepUMo.md",
    "confidence": "high",
    "note": ""
  },
  {
    "id": "2013_KimSC_005",
    "name": "Poisson's ratio of AA6061 cladding",
    "symbol": "$\\nu_{clad}$",
    "value_type": "scalar",
    "value": 0.34,
    "unit": "dimensionless",
    "category": "elastic",
    "subcategory": "poisson_ratio",
    "temperature": "RT",
    "material": "AA6061",
    "method": "Literature [7]",
    "source_file": "summaries/2013_Kim_FissionInducedSwellingCreepUMo.md",
    "confidence": "high",
    "note": ""
  },
  {
    "id": "2013_KimSC_006",
    "name": "Irradiated yield strength of AA6061",
    "symbol": "$\\sigma_y^{irr}$",
    "value_type": "scalar",
    "value": 280,
    "unit": "MPa",
    "category": "mechanical",
    "subcategory": "yield_strength",
    "temperature": "irradiated",
    "material": "AA6061",
    "method": "Literature [1]",
    "source_file": "summaries/2013_Kim_FissionInducedSwellingCreepUMo.md",
    "confidence": "medium",
    "note": "Irradiation hardening increases yield strength"
  },
  {
    "id": "2013_KimSC_007",
    "name": "Strain hardening exponent of AA6061",
    "symbol": "$n$",
    "value_type": "scalar",
    "value": 0.13,
    "unit": "dimensionless",
    "category": "mechanical",
    "subcategory": "strain_hardening",
    "temperature": "irradiated",
    "material": "AA6061-T6",
    "method": "Literature [8]",
    "source_file": "summaries/2013_Kim_FissionInducedSwellingCreepUMo.md",
    "confidence": "medium",
    "note": "Decreased potential by neutron irradiation considered"
  },
  {
    "id": "2013_KimSC_008",
    "name": "Foil thickness increase by creep at EOL",
    "symbol": "$\\Delta t_{creep}/t_0$",
    "value_type": "scalar",
    "value": 25,
    "unit": "%",
    "category": "mechanical",
    "subcategory": "creep_strain",
    "temperature": "<250°C",
    "material": "U-10Mo",
    "method": "FEA prediction",
    "source_file": "summaries/2013_Kim_FissionInducedSwellingCreepUMo.md",
    "confidence": "medium",
    "note": "At fission density 7×10²¹ f/cm³, additional to FP swelling"
  },
  {
    "id": "2013_KimSC_009",
    "name": "Creep rate coefficient for pure U",
    "symbol": "$A_U$",
    "value_type": "scalar",
    "value": 8e-23,
    "unit": "m³/MPa",
    "category": "mechanical",
    "subcategory": "creep_rate",
    "temperature": "T/Tm ~ 0.3",
    "material": "U",
    "method": "Literature [14,17]",
    "source_file": "summaries/2013_Kim_FissionInducedSwellingCreepUMo.md",
    "confidence": "medium",
    "note": "800×10⁻²⁵ cm³/MPa"
  },
  {
    "id": "2013_KimSC_010",
    "name": "Creep rate coefficient for MOX",
    "symbol": "$A_{MOX}$",
    "value_type": "scalar",
    "value": 5.6e-24,
    "unit": "m³/MPa",
    "category": "mechanical",
    "subcategory": "creep_rate",
    "temperature": "T/Tm ~ 0.25",
    "material": "MOX",
    "method": "Literature [18]",
    "source_file": "summaries/2013_Kim_FissionInducedSwellingCreepUMo.md",
    "confidence": "medium",
    "note": "56×10⁻²⁵ cm³/MPa"
  },
  {
    "id": "2013_KimSC_011",
    "name": "Creep rate coefficient for UO₂",
    "symbol": "$A_{UO2}$",
    "value_type": "scalar",
    "value": 7e-25,
    "unit": "m³/MPa",
    "category": "mechanical",
    "subcategory": "creep_rate",
    "temperature": "T/Tm ~ 0.25",
    "material": "UO₂",
    "method": "Literature [11,19,20]",
    "source_file": "summaries/2013_Kim_FissionInducedSwellingCreepUMo.md",
    "confidence": "medium",
    "note": "7×10⁻²⁵ cm³/MPa"
  },
  {
    "id": "2013_KimSC_012",
    "name": "Creep rate coefficient for UN",
    "symbol": "$A_{UN}$",
    "value_type": "scalar",
    "value": 3e-25,
    "unit": "m³/MPa",
    "category": "mechanical",
    "subcategory": "creep_rate",
    "temperature": "T/Tm ~ 0.3",
    "material": "UN",
    "method": "Literature [21,22]",
    "source_file": "summaries/2013_Kim_FissionInducedSwellingCreepUMo.md",
    "confidence": "medium",
    "note": "3×10⁻²⁵ cm³/MPa"
  },
  {
    "id": "2013_KimSC_013",
    "name": "Creep rate coefficient for UC",
    "symbol": "$A_{UC}$",
    "value_type": "scalar",
    "value": 1e-25,
    "unit": "m³/MPa",
    "category": "mechanical",
    "subcategory": "creep_rate",
    "temperature": "T/Tm ~ 0.3",
    "material": "UC",
    "method": "Literature [20]",
    "source_file": "summaries/2013_Kim_FissionInducedSwellingCreepUMo.md",
    "confidence": "medium",
    "note": "1×10⁻²⁵ cm³/MPa; lowest among uranium fuels"
  },
  {
    "id": "2013_KimSC_014",
    "name": "Overall swelling coefficient low burnup",
    "symbol": "$k_{low}$",
    "value_type": "scalar",
    "value": 6.2,
    "unit": "%/(10²¹ f/cm³)",
    "category": "irradiation",
    "subcategory": "swelling_rate",
    "temperature": "<250°C",
    "material": "U-10Mo",
    "method": "Empirical correlation [1]",
    "source_file": "summaries/2013_Kim_FissionInducedSwellingCreepUMo.md",
    "confidence": "high",
    "note": "fd ≤ 3×10²¹ f/cm³"
  },
  {
    "id": "2013_KimSC_015",
    "name": "Overall swelling coefficient high burnup",
    "symbol": "$k_{high}$",
    "value_type": "scalar",
    "value": 16.7,
    "unit": "%/(10²¹ f/cm³)",
    "category": "irradiation",
    "subcategory": "swelling_rate",
    "temperature": "<250°C",
    "material": "U-10Mo",
    "method": "Empirical correlation [1]",
    "source_file": "summaries/2013_Kim_FissionInducedSwellingCreepUMo.md",
    "confidence": "high",
    "note": "fd > 3×10²¹ f/cm³"
  }
]
