Repository: Etoile04/material-llm-wiki

# material-llm-wiki

LLM Wiki for nuclear material property knowledge extraction, normalization, validation, and comparison.

## What this repo contains

This repository mainly hosts the `llm-wiki` skill and related planning/materials for building a structured literature-to-knowledge workflow.

### Core directories

- `skills/llm-wiki/` - the main skill, prompts, references, and helper scripts
- `plans/` - development plans and workflow notes
- `clawd/` - supporting skill/tooling code kept in the workspace

## What is not tracked

Generated knowledge-base outputs and local workspace/private memory files are intentionally excluded from version control, including:

- extracted literature data
- raw MinerU outputs
- private memory/persona files
- local learning logs

## Main use case

The repo is designed for workflows like:

1. ingest literature PDFs or text sources
2. extract structured parameters and equations
3. validate schema and parameter quality
4. generate normalized summaries and comparison-ready outputs

## Notes

This repository was cleaned for public sharing, so some local workspace files referenced by older notes may not be present here.

File: data/fuel_swelling_wiki/wiki/summaries/1990_Hofman_SwellingBehaviorUPuZr.md
# Swelling Behavior of U-Pu-Zr Fuel

## Metadata
- **Title**: Swelling Behavior of U-Pu-Zr Fuel
- **Authors**: Gerard L. Hofman, R.G. Pahl, C.E. Lahm, D.L. Porter
- **Year**: 1990
- **Journal**: Metallurgical Transactions A, Vol. 21A, March 1990, pp. 517-528
- **DOI**: 10.1007/BF02671924
- **Affiliation**: Argonne National Laboratory, EBR-II Division
- **Key context**: IFR (Integral Fast Reactor) fuel development program

## Physical Mechanisms

### Primary Swelling Mechanism
- **Fission gas bubble nucleation and growth** of insoluble Xe and Kr is the universal swelling mechanism
- Metallic fuels (like U-Pu-Zr) exhibit **high fission-gas-induced swelling** due to high thermal conductivity
- Intragranular fission-gas bubbles are largely immobile; intergranular bubbles grow larger via gas diffusion to grain boundaries
- At sufficient burnup, intergranular bubbles interconnect → fission gas release

### Additional Mechanisms in Metallic Fuels
1. **Irradiation growth of α-uranium phase**: Anisotropic shape change — (010) elongation + (100) shrinkage, caused by anisotropic condensation of interstitial and vacancy loops
2. **Fission-enhanced creep**: High creep rate in metallic fuel contributes to rapid pre-contact swelling
3. **Grain boundary tearing**: In α-U phase, microtears form at twin boundaries from martensitic transformation, exacerbated by anisotropic thermal expansion
4. **Solid fission product swelling**: At high burnup, rare earth elements (Ce, Nd, Pr, La) migrate to fuel periphery and fill fission-gas pores; fuel-soluble metallic FPs decrease alloy density

### Anisotropic Swelling
- Radial swelling > axial swelling consistently observed
- Caused by:
  - Radial temperature gradient → distinct microstructural zones with different swelling rates
  - Hotter center (γ phase, isotropic swelling) exerts radial stress on cooler outer shell
  - Outer shell (α phase) responds anisotropically with higher circumferential strain
  - Circumferential tensile stress ≈ 2× axial tensile stress in outer zone

### Phase-Dependent Swelling
| Phase | Temperature Range | Swelling Character |
|-------|------------------|-------------------|
| α (orthorhombic) | <617°C | Grain boundary tearing, highly anisotropic |
| α + δ | <617°C | Fine two-phase, some pores on δ phase |
| α + γ₂ | 617-662°C | Mixed: tearing at α GB + bubble growth in γ₂ lamellae |
| γ (cubic) | >662°C | Large interconnected gas bubbles, isotropic, high plasticity |

## Key Equations

*(This paper is primarily descriptive/observational; the following are reconstructed key relationships from the reported data and physical mechanisms described.)*

### Total Fuel Swelling

$$\frac{\Delta V}{V} = \left(\frac{\Delta V}{V}\right)_{\text{gas}} + \left(\frac{\Delta V}{V}\right)_{\text{solid FP}} + \left(\frac{\Delta V}{V}\right)_{\text{irradiation growth}}$$

where solid fission product (rare earth) swelling and anisotropic irradiation growth of $\alpha$-U are additive to gas-driven swelling.

### Gas Bubble-Driven Swelling

$$\left(\frac{\Delta V}{V}\right)_{\text{gas}} = \frac{4}{3}\pi N_b \langle r^3 \rangle$$

where $N_b$ is the bubble number density and $\langle r^3 \rangle$ is the mean cube bubble radius.

### Irradiation Growth of $\alpha$-Uranium

$$\frac{\Delta L}{L_0} = G_1 (010) \cdot f + G_2 (100) \cdot f$$

where $G_1 > 0$ (elongation along $[010]$) and $G_2 < 0$ (shrinkage along $[100]$), $f$ is fission density. The anisotropy ratio $\Delta D / \Delta L \approx 2$–$4$ was observed.

### Swelling vs. Burnup (Characteristic Curve)

$$\frac{\Delta V}{V}(b) = \begin{cases} 0 & b < b_{\text{incubation}} \approx 0.3\,\text{at.\%} \\ \text{rapid increase} & b_{\text{incubation}} < b < b_{\text{contact}} \approx 1\,\text{at.\%} \\ \text{mechanically restrained} & b > b_{\text{contact}} \end{cases}$$

### Incubation Burnup

$$b_{\text{incubation}} \approx 0.3\,\text{at.\%} \quad \text{(onset of rapid swelling)}$$

### Key Observations (Quantitative)

| Metric | Value |
|--------|-------|
| Axial swelling at 4.5 at.% burnup | 6–9% (composition dependent) |
| Anisotropy ratio ($\Delta D / \Delta L$) | 2–4× (Pu dependent) |
| Peak diametral swelling rate | ~16%/at.% (pre-contact) |
| Fuel-cladding contact burnup | ~1 at.% (B elements, 0.230") |

## Parameters

### Fuel Compositions Studied
- U-xPu-10Zr with x = 0, 3, 8, 19, 22, 26 wt% Pu
- Two cladding diameters: 0.230" (B elements) and 0.290" (A elements)

### Operating Conditions
| Parameter | A Elements (0.290") | B Elements (0.230") |
|-----------|-------------------|-------------------|
| Peak centerline T | 610°C | 610°C |
| Radial ΔT | 130°C | 130°C |
| Radial T gradient | 1160°C | 1520°C |
| Peak U-235 fission rate | 4.5×10¹³ f/cm³·s | 8.8×10¹³ f/cm³·s |
| Planar smeared density | ~75% | ~75% |

### Incubation Burnup
- **~0.3 at.%** incubation burnup before rapid swelling onset
- Rapid swelling over ~1 at.% burnup interval
- Fuel-cladding contact at **~1 at.%** burnup for B elements

## Experimental Data

### Axial Swelling vs Burnup (A elements, Figure 1)
- 0% Pu: Highest axial growth, reaching ~9% at ~4.5 at.% burnup
- 3-26% Pu: Similar behavior, axial growth 6-8% at ~4.5 at.%
- Leveling off due to fuel-cladding contact

### Anisotropy Ratio (Figure 2)
- 0% Pu: Highly anisotropic (diametral >> axial)
- 3% Pu: Maximum anisotropy
- 8% Pu: High anisotropy
- 19% Pu: Lower anisotropy (less α phase)
- 22-26% Pu: Further reduced anisotropy

### Contact Swelling
- 75% smeared density → contact at ~16% diametral swelling (isotropic theory)
- Actual: 0.230" B elements contact at ~1 at.% with only ~3% axial swelling
- Indicates extreme anisotropy (radial >> axial)

### Temperature Dependence of Diametral Swelling (Figure 11)
- All compositions show swelling decrease at higher surface temperatures (where α is absent)
- Highest Pu alloys show singular swelling mode (no α phase contribution)

### Non-Gaseous Fission Product Effects (at high burnup)
1. **Na-solubles** (Cs): migrate to bond sodium, no swelling contribution
2. **Fuel-soluble metals**: dissolve in alloy, decrease density
3. **Rare earths** (Ce, Nd, Pr, La): precipitate in pores at periphery, contribute to swelling

## Key Findings

1. **Rapid, anisotropic swelling** prior to fuel-cladding contact is the dominant behavior
2. **Three-zone microstructure** develops due to radial temperature gradient, each with distinct swelling properties
3. **Pu content effect**: Increases swelling rate and anisotropy at low Pu (3-8%), but reduces anisotropy at high Pu (19+%) due to α phase suppression
4. **Early redistribution** of U and Zr in high-Pu, high-fission-rate fuels creates a third intermediate zone with unique swelling behavior
5. **Peripheral zone cracking** occurs in fuels with early redistribution, further increasing anisotropy
6. **γ phase regions** swell isotropically with large interconnected gas bubbles and high plasticity
7. **α phase regions** swell anisotropically via grain boundary tearing
8. Fuel-cladding contact occurs at very low burnup (~1 at.%), after which swelling is mechanically restrained

## Relationships to Other Work

- **Rest 1993**: Builds on this work by developing mechanistic void swelling model for α-U phase based on single-vacancy/single-interstitial kinetics
- **Rest 2001 (GRSIS)**: Incorporates Hofman's observations into comprehensive fission gas release and swelling model (GRSIS)
- **Hofman's earlier work**: Referenced Kittel & Paine (1958) for α-U irradiation growth, Buckley (1962, 1966) for loop formation mechanisms
- **Phase diagram basis**: Uses U-Zr and U-Pu-Zr equilibrium phase diagrams for interpreting microstructural zones
- **Connection to U-Mo fuels**: The α-phase tearing mechanism described here is analogous to intergranular cracking observed in U-10Mo (Willard 1985)

## Relationships

- [[wiki/entities/FuelAlloy|FuelAlloy]] — U-Pu-Zr metallic fuel alloy swelling behavior and phase-dependent microstructure are the core subject
- [[wiki/concepts/SwellingMechanisms|SwellingMechanisms]] — anisotropic swelling, grain boundary tearing, fission gas bubble growth, and creep are all described
- [[wiki/entities/FissionGasDiffusion|FissionGasDiffusion]] — intragranular and intergranular fission gas bubble nucleation and growth are central mechanisms
- [[wiki/entities/CavitationalVoid|CavitationalVoid]] — grain boundary tearing in α-U phase leads to cavity/void formation described in Rest (1992, 1993)
- [[wiki/summaries/1992_Rest_CavitationalSwellingAlphaUPuZr|1992_Rest_CavitationalSwellingAlphaUPuZr]] — Rest directly builds the cavitational model on Hofman's α-U phase observations
- [[wiki/summaries/2001_Rest_GRSIS_FissionGasMetallic|2001_Rest_GRSIS_FissionGasMetallic]] — GRSIS integrates Hofman's observations into a comprehensive metallic fuel swelling model
- [[wiki/concepts/SwellingModelComparison|SwellingModelComparison]] — this paper motivates development of competing swelling models (gas-bubble vs. cavitational)

## Related Work
- [[wiki/summaries/1992_Rest_CavitationalSwellingAlphaUPuZr|1992_Rest_CavitationalSwellingAlphaUPuZr]] — Rest 基于本文 α-U 相观察建立了空腔肿胀力学模型
- [[wiki/summaries/1993_Rest_VoidSwellingAlphaU|1993_Rest_VoidSwellingAlphaU]] — Rest (1993) 的完整空腔肿胀理论直接建立在本文的实验观察之上
- [[wiki/summaries/2001_Fission_gas_release_swelling_model_metallic_fuel|2001_Fission_gas_release_swelling_model_metallic_fuel]] — Lee 等 (2001) 的 GRSIS 模型整合了本文的肿胀行为观察
- [[wiki/summaries/1985_Willard_SwellingPhaseReversionU10Mo|1985_Willard_SwellingPhaseReversionU10Mo]] — Willard 在 U-10Mo 中观察到类似的 α-U 晶界撕裂现象
- [[wiki/entities/UPuZrFuel|UPuZrFuel]] — U-Pu-Zr 合金是 IFR 计划的核心燃料体系
- [[wiki/concepts/SwellingModelComparison|SwellingModelComparison]] — 本文的实验观察是空腔肿胀与气泡肿胀模型争论的经验基础

File: data/fuel_swelling_wiki/wiki/summaries/2013_Kim_FissionInducedSwellingCreepUMo.md
# Metadata

- **Title**: Fission induced swelling and creep of U–Mo alloy fuel
- **Authors**: Yeon Soo Kim, G.L. Hofman, J.S. Cheon, A.B. Robinson, D.M. Wachs
- **Year**: 2013
- **Journal**: Journal of Nuclear Materials 437, 37–46
- **DOI**: 10.1016/j.jnucmat.2013.01.346
- **Institutions**: Argonne National Laboratory (USA), KAERI (Korea), Idaho National Laboratory (USA)

---

# Physical Mechanisms

## 1. 肿胀机制 (Swelling Mechanisms)

U–Mo 合金燃料的肿胀由两部分组成：

- **固态裂变产物引起的肿胀** (solid fission product swelling)：裂变产物原子积累导致体积增加
- **裂变气体气泡引起的肿胀** (fission gas bubble swelling)：裂变气体（Xe, Kr）聚集形成气泡

在研究堆中，辐照温度通常低于 250°C，此时：
- 裂变气体扩散主要由 **裂变增强扩散 (Fission Enhanced Diffusion, FED)** 主导
- 热激活气体扩散量很小
- 亚稳态 γ 相分解为 α + γ' 相的过程非常缓慢，裂变诱导扩散有效逆转 α + γ' → γ 相
- γ 相的气泡尺寸小，温度对肿胀的影响被测量不确定性掩盖

## 2. 裂变诱导蠕变机制 (Fission-Induced Creep)

- 裂变诱导蠕变是 **athermal**（非热激活）的
- 蠕变速率与裂变率和外加应力 **线性相关**
- 不同于热蠕变（应力指数 3–4），裂变诱导蠕变的应力指数为 1
- 驱动力：裂变产物引起的肿胀在燃料端部产生 **剪切应力 (shear stress)**，导致燃料质量沿宽度方向向中心转移

## 3. 质量转移机制 (Lateral Mass Transfer)

- 燃料箔端部被包壳封堵，肿胀产生的应力驱动燃料体积向低应力区（宽度中心）转移
- 燃料流动在箔厚度中心线处最大，在箔-包壳界面处最小（假设完美结合）
- 这种质量转移使得端部区域（裂变密度最高处）的实际测量肿胀低于预期值
- 这一机制使得 U–Mo 燃料能够达到高燃耗而不发生失效

## 4. 孔隙率效应

- 高燃耗下裂变气体孔隙率可超过 10%
- 孔隙率增强热蠕变速率（UO₂ 中 12% 孔隙率增加约 12% 蠕变速率）
- 对裂变诱导蠕变的影响较小（因为应力指数为 1，而非 3–4）

---

# Key Equations

## 肿胀公式

**燃料体积变化**（式 1）：
$$\left(\frac{\Delta V}{V_0}\right)_f = \frac{\Delta t_f}{t_f^0}$$

其中 Δt_f 为辐照后箔厚度变化，t_f^0 为原始箔厚度。

**肿胀-裂变密度关系**（式 3–4）：

低燃耗区（fd ≤ 3 × 10²¹ fissions/cm³）：
$$\left(\frac{\Delta V}{V_0}\right)_f = 5.0 \cdot f_d \quad (\%)$$

高燃耗区（fd > 3 × 10²¹ fissions/cm³）：
$$\left(\frac{\Delta V}{V_0}\right)_f = 15 + 6.3(f_d - 3) + 0.33(f_d - 3)^2 \quad (\%)$$

其中 f_d 为裂变密度，单位 10²¹ f/cm³。

## 蠕变速率公式（式 2）

$$\dot{\varepsilon}_c = A \cdot \sigma \cdot \dot{f}$$

其中：
- ε̇_c：等效蠕变应变率 (s⁻¹)
- A：蠕变速率系数 (cm³/MPa) — **U–10Mo 最佳拟合值：A = 500 × 10⁻²⁵ cm³/MPa**
- σ：等效应力 (MPa)
- ḟ：裂变率 (fissions/cm³·s)

## 真实应变（式 5）

$$\varepsilon_{f,true} = \ln\left(1 + \frac{\Delta V}{V_0}\right)_f$$

---

# Parameters

## 材料力学参数

| 参数 | 数值 | 材料 | 来源 |
|------|------|------|------|
| Young's modulus | 66 GPa | AA6061 包壳 | [7] |
| Poisson's ratio | 0.34 | AA6061 包壳 | [7] |
| Yield strength | 280 MPa | AA6061（辐照硬化后） | [1] |
| Strain hardening exponent | 0.13 | AA6061-T6 | [8] |
| Young's modulus | 85 GPa | U–Mo 燃料 | [9] |
| Poisson's ratio | 0.34 | U–Mo 燃料 | [9] |

## 蠕变速率系数比较

| 燃料 | A (10⁻²⁵ cm³/MPa) | T/Tm | 来源 |
|------|---------------------|------|------|
| U (纯铀) | 800 | 0.3 | [14,17] |
| **U–10Mo** | **500** | **0.3** | **本研究** |
| MOX | 56 | 0.25 | [18] |
| UO₂ | 7 | 0.25 | [11,19,20] |
| UN | 3 | 0.3 | [21,22] |
| UC | 1 | 0.3 | [20] |

U–10Mo 的蠕变速率系数约为纯铀的一半，但远高于所有陶瓷铀燃料。

---

# Experimental Data

## 辐照实验条件

- **反应堆**: Advanced Test Reactor (ATR), Idaho National Laboratory
- **试验系列**: RERTR-6, -7, -8, -9A, -9B, -10, -12
- **板材尺寸**: 100 mm (长) × 25.4 mm (宽) × 1.4 mm (厚)
- **燃料箔尺寸**: 82.6 mm (长) × 19.0 mm (宽)
- **箔厚度**: 0.25 mm（标准）或 0.50 mm（部分样品）
- **合金成分**: U–10Mo（wt.%）和 U–12Mo
- **包壳材料**: Al 6061
- **结合工艺**: 摩擦搅拌焊 (FSW) 或热等静压 (HIP, 103 MPa, 560–580°C, 90 min)

## 关键样品数据（Table 1 摘要）

| Plate ID | 富集度 (%U-235) | U-235 燃耗 (%) | EFPD (天) | 裂变密度 (10²¹ f/cm³) | BOL 温度 (°C) |
|----------|-----------------|----------------|-----------|----------------------|---------------|
| L1F040 | 19.7 | 46 | 135 | 3.0 | 113 |
| L1F140 | 58.2 | 27 | 90 | 4.4 | 177 |
| H1P010 | 57.5 | 31 | 105 | 5.7 | 164 |
| L1P04A | 58.3 | 28 | 98 | 4.5 | 152 |
| L1P09T | 58.8 | 39 | 115 | 6.8 | 189 |
| L1P755 | 70.0 | 25 | 90 | 5.9 | 156 |

## 加载方式

- **Edge-on loading**: 板窄边朝向 ATR 堆芯，高功率边/低功率边功率比约 2.5 (HEU) 或 2 (LEU)
- **Face-on loading**: 板面朝向堆芯，宽度方向功率分布更均匀（L1P755）

## 肿胀测量

- 沿箔宽度方向每 0.5 mm 测量箔厚度
- 测量不确定度 ±2%
- 详细数据见 Table 2（14 块板材的测量值 vs 计算值对比）
- 关键观察：端部测量肿胀显著低于计算值，表明发生了质量转移

## 裂变气体气泡形貌

- L1P09T 样品：端部区域平均孔径 ~1.9 μm，峰值厚度区域 ~2.0 μm
- 气泡尺寸和数密度沿宽度方向数毫米内变化不大，排除气泡对端部肿胀降低的影响

---

# Key Findings

1. **U–Mo 燃料箔端部的锥形 (tapering) 现象**：尽管端部裂变密度最高（肿胀应最大），实际测量肿胀显著低于预期，原因是裂变诱导蠕变驱动的横向质量转移。

2. **蠕变速率系数**：通过 ABAQUS FEA 拟合获得 U–10Mo 裂变诱导蠕变速率系数 A = 500 × 10⁻²⁵ cm³/MPa，介于纯铀和 MOX 之间，约为纯铀的一半。

3. **高燃耗能力的关键机制**：裂变诱导蠕变有效降低端部应力，使 U–Mo 合金燃料能在高燃耗下不发生失效。

4. **剪切应力演化**：随辐照进行（BOL → MOL → EOL），燃料-包壳界面剪切应力增加，驱动质量转移加速。

5. **蠕变对安全分析的影响**：在裂变密度 7 × 10²¹ f/cm³ 时，蠕变引起的额外箔厚度增加可达原始厚度的 25%，需要在热点计算和安全分析中考虑。

6. **温度效应可忽略**：在 110–190°C 的低且窄温度范围内，裂变诱导蠕变表现为 athermal 行为。

7. **各燃料板材一致性**：无论制造方式（FSW/HIP）、加载方式（edge-on/face-on）还是包壳厚度（对称/非对称），FEA 模拟均与实验数据合理一致。

8. **孔隙率对蠕变的影响**：高燃耗时孔隙率 >10% 可能增强蠕变速率，但本文采用简化常数系数，建议未来采用燃耗依赖的蠕变速率系数。

---

# Relationships to Other Work

## 直接引用关系

- **Kim & Hofman (2011)** [Ref 1]: 提供了 U–Mo 肿胀动力学关联式（本文式 3–4 的来源），以及辐照硬化数据
- **Hofman & Kim (2009)** [Ref 2]: 首次提出质量转移机制的解释
- **Dienst (1977)** [Ref 11]: 关于裂变诱导蠕变的综述，线性应力依赖的基础

## 蠕变速率系数对比

本文的核心贡献是将 U–10Mo 的蠕变速率系数定位在已知的铀燃料蠕变速率谱系中：
- 纯 U > **U–10Mo** > MOX >> UO₂ > UN > UC
- 表明金属燃料的裂变诱导蠕变速率远高于陶瓷燃料

## 后续影响

- 本文建立的蠕变速率系数被广泛用于 U–Mo 燃料行为的有限元模拟
- 质量转移机制的发现对理解 U–Mo 弥散燃料中颗粒变形和烧结现象具有重要意义
- 建议的燃耗依赖蠕变速率系数为后续研究指明方向

## 相关关键词

- U–Mo alloy fuel, monolithic fuel, fission induced creep, fuel swelling, lateral mass transfer, ABAQUS FEA, athermal creep, RERTR program

## Relationships

- [[wiki/entities/FuelAlloy|FuelAlloy]] — U-10Mo monolithic fuel foil swelling and creep behavior in RERTR tests are the focus
- [[wiki/concepts/SwellingMechanisms|SwellingMechanisms]] — solid FP swelling and fission-gas bubble swelling are decomposed; creep-driven mass transfer is a key mechanism
- [[wiki/entities/Recrystallization|Recrystallization]] — recrystallization threshold influences transition from linear to enhanced bubble swelling
- [[wiki/summaries/2011_Kim_FissionProductInducedSwellingUMo|2011_Kim_FissionProductInducedSwellingUMo]] — provides the swelling correlations (Eqs. 3-4) used in this FEA model
- [[wiki/summaries/2013_Kim_RecrystallizationFGBSwellingUMo|2013_Kim_RecrystallizationFGBSwellingUMo]] — companion paper on recrystallization-driven FGB swelling in the same RERTR dataset
- [[wiki/summaries/2021_Robinson_PredictiveSwellingUMoMonolithic|2021_Robinson_PredictiveSwellingUMoMonolithic]] — extends predictive swelling modeling for U-Mo monolithic fuel
- U

## Related Work
- [[wiki/summaries/2011_Kim_FissionProductInducedSwellingUMo|2011_Kim_FissionProductInducedSwellingUMo]] — provides the swelling correlations (Eqs. 3–4) used in this FEA model
- [[wiki/summaries/2013_Kim_RecrystallizationFGBSwellingUMo|2013_Kim_RecrystallizationFGBSwellingUMo]] — companion paper on recrystallization-driven FGB swelling in the same RERTR dataset
- [[wiki/summaries/2019_Jian_UMoIrradiationCreep_Mesoscale|2019_Jian_UMoIrradiationCreep_Mesoscale]] — mesoscale modeling of U-Mo irradiation creep extending this work
- [[wiki/summaries/2019_Mohamed_MURRLEU10MoSwellingCreep|2019_Mohamed_MURRLEU10MoSwellingCreep]] — complementary swelling and creep data for U-10Mo
- [[wiki/concepts/CreepSwellingCoupling|CreepSwellingCoupling]] — coupling between irradiation creep and swelling is the central theme
- [[wiki/concepts/IrradiationCreepMechanisms|IrradiationCreepMechanisms]] — athermal fission-induced creep mechanism quantified here

File: data/fuel_swelling_wiki/wiki/summaries/2016_Hu_GasBubbleSuperlatticeFormationPF.md
# Gas Bubble Superlattice Formation in UMo Fuels: Phase-Field Modeling

**Authors:** Shenyang Hu, Douglas E. Burkes, Curt A. Lavender, David J. Senor, Wahyu Setyawan, Zhijie Xu  
**Year:** 2016  
**Journal:** Journal of Nuclear Materials, 479, 202–215  
**DOI:** 10.1016/j.jnucmat.2016.07.012  
**Affiliation:** Pacific Northwest National Laboratory  
**Methods:** [[wiki/entities/PhaseFieldModeling|Phase-field modeling]], first-passage Monte Carlo, DFT calculations  
**Material:** U-Mo alloys (bcc γ-U phase, ~7 wt% Mo)

---

## Overview

This paper presents the first [[wiki/entities/PhaseFieldModeling|phase-field model]] for [[wiki/entities/GasBubbleSuperlattice|gas bubble superlattice]] formation in irradiated U-Mo metallic fuels. Using a combination of DFT, MD cascade simulations, and phase-field modeling, it resolves the long-standing question of superlattice formation mechanisms.

**Central conclusion:** Fast **1-D migration of self-interstitial atoms (SIAs) along ⟨110⟩ directions** — not elastic interaction — is the dominant mechanism driving the FCC bubble superlattice in the BCC U-Mo matrix.

**Critical ratio:** $D^* = D_{\text{Int}}/D_{Xe} \geq 10^4$ for short-range ordering; $\geq 10^5$ for long-range ordering.

**Secondary findings:**
- Higher fission rate → smaller superlattice constant (9.5 → 8.32 nm)
- Compressive stress accelerates formation; tensile stress delays it
- Minimum saturated Xe concentration $c_{Xe}^{\text{sat}} > 0.078$ required for superlattice

---

## Key Equations

> Equations reconstructed from the paper's methodology (DFT + phase-field modeling) and related literature.

### 1. Phase-Field Order Parameter Evolution (Cahn-Hilliard)

The bubble phase parameter $\eta(\mathbf{r},t)$ evolves via the Allen-Cahn equation:

$$\frac{\partial \eta}{\partial t} = -L \frac{\delta F}{\delta \eta} + \xi_\eta$$

where $L$ is the kinetic coefficient and $\xi_\eta$ is the Langevin noise term.

### 2. Xe Concentration Evolution

$$\frac{\partial c_{Xe}}{\partial t} = \nabla \cdot (M_{Xe} \nabla \mu_{Xe}) + \dot{f} \cdot y_{Xe} - k_{res} \cdot c_{Xe} \cdot (1 - \eta)$$

where $M_{Xe}$ is the Xe mobility, $\mu_{Xe}$ is the chemical potential, $\dot{f}$ is the fission rate, $y_{Xe}$ is the Xe yield, and $k_{res}$ is the fission-induced re-solution rate.

### 3. Free Energy Functional

$$F = \int \left[ f(c_{Xe}, \eta) + \frac{\kappa_{Xe}}{2}|\nabla c_{Xe}|^2 + \frac{\kappa_\eta}{2}|\nabla \eta|^2 \right] dV$$

The bulk free energy $f(c_{Xe}, \eta)$ is constructed with a double-well potential for the bubble/matrix phase transition.

### 4. 1-D SIA Migration Mechanism

The key finding: SIA diffusivity is highly anisotropic along $\langle 110 \rangle$ directions:

$$D_{SIA}^{\langle 110 \rangle} \gg D_{Xe}$$

The critical ratio for superlattice ordering:

$$D^* = \frac{D_{SIA}^{\langle 110 \rangle}}{D_{Xe}} \geq 10^4 \quad (\text{short-range}), \geq 10^5 \quad (\text{long-range})$$

### 5. Saturated Xe Concentration

Minimum Xe concentration for superlattice formation:

$$c_{Xe}^{sat} > 0.078$$

### 6. Superlattice Constant vs. Fission Rate

Higher fission rates produce smaller lattice constants ($9.5 \rightarrow 8.32\,\text{nm}$), consistent with higher defect production driving faster ordering.

## Detailed Sections

- [[wiki/summaries/2016_Hu_GasBubbleSuperlatticeFormationPF/PhysicalMechanismsAndModel|Physical Mechanisms & Model Equations]] — 1-D SIA mechanism, six model processes, full equation set
- [[wiki/summaries/2016_Hu_GasBubbleSuperlatticeFormationPF/ParametersAndFindings|Parameters, Findings & Relationships]] — Simulation parameters, defect properties, key results, broader context

---

## Relationships

- [[wiki/entities/GasBubbleSuperlattice|GasBubbleSuperlattice]] — Primary subject; mechanism elucidated
- [[wiki/entities/PhaseFieldModeling|PhaseFieldModeling]] — Computational framework used
- [[wiki/summaries/2015_Miller_TEMGasBubbleSuperlatticeU7Mo|Miller 2015 — TEM data]] — Experimental basis and validation target
- [[wiki/summaries/2013_Kim_RecrystallizationFGBSwellingUMo|Kim 2013 — Recrystallization & FGB swelling]] — Grain subdivision connects superlattice collapse to swelling enhancement
- [[wiki/summaries/2018_Liang_3DPhaseFieldIntragranularBubbleUMo|Liang 2018 — 3D phase-field model in UMo]] — Successor 3D model building on this framework
- [[wiki/summaries/2011_Millett_PhaseFieldGasBubbleKinetics|Millett 2011 — Phase-field gas bubble kinetics]] — Related phase-field methodology

---

*Source: Hu, S. et al. (2016). Journal of Nuclear Materials, 479, 202–215.*

## Related Work
- [[wiki/summaries/2015_Miller_TEMGasBubbleSuperlatticeU7Mo|2015_Miller_TEMGasBubbleSuperlatticeU7Mo]] — experimental TEM data on GBS that this phase-field model explains
- [[wiki/summaries/2015_Gan_ThermalStabilityGasBubbleSuperlattice|2015_Gan_ThermalStabilityGasBubbleSuperlattice]] — thermal stability of GBS relevant to model boundary conditions
- [[wiki/summaries/2018_Liang_3DPhaseFieldIntragranularBubbleUMo|2018_Liang_3DPhaseFieldIntragranularBubbleUMo]] — successor 3D phase-field model building on this framework
- [[wiki/summaries/2011_Millett_PhaseFieldGasBubbleKinetics|2011_Millett_PhaseFieldGasBubbleKinetics]] — related phase-field methodology for gas bubble kinetics
- [[wiki/summaries/2025_Jiang_GasBubbleSuperlatticePhaseField|2025_Jiang_GasBubbleSuperlatticePhaseField]] — latest phase-field model for gas bubble superlattice evolution
- [[wiki/entities/PhaseFieldModeling|PhaseFieldModeling]] — computational framework: Cahn-Hilliard + Allen-Cahn for bubble ordering

File: data/fuel_swelling_wiki/wiki/summaries/2019_Jian_UMoIrradiationCreep_Mesoscale.md
# Summary: 2019_Jian_UMoIrradiationCreep_Mesoscale

**Source:** Jian Xiaobin, Yan Feng, Kong Xiangzhe, Ding Shurong, Nuclear Materials and Energy 21 (2019) 100706

## English

This study investigates the effects of U-Mo irradiation creep coefficient on mesoscale mechanical behavior in U-Mo/Al monolithic fuel plates using 3D finite element simulations. A mechanistic fission gas swelling model dependent on external hydrostatic pressure is adopted, replacing simpler empirical correlations. The mesoscale normal stress model accounts for bubble volume fraction, bubble pressure, and surface tension contributions to the effective stress in the porous fuel skeleton. Five irradiation creep coefficients (10–2000 × 10⁻³¹ m³/MPa) are systematically evaluated against RERTR-9A mini-plate experimental data. The optimal creep coefficient for U-10Mo is identified as 2000 × 10⁻³¹ m³/MPa, consistent with previous 3D studies using mechanistic swelling models. Key findings include: (1) increasing creep coefficient from 10 to 1000 × 10⁻³¹ m³/MPa reduces maximum mesoscale normal stress by ~52% but only increases creep strain by ~5%; (2) further increase to 2000 × 10⁻³¹ m³/MPa raises mesoscale stress by ~9% while creep strain surges by ~219%; (3) surface tension contribution to mesoscale stress is negligible (<5%); (4) dangerous regions are located near fuel foil corners where maximum mesoscale tensile stresses occur. The study concludes that irradiation creep performance must be optimized — extremely large creep coefficients are undesirable due to creep-induced damage degrading the fuel skeleton strength.

## 中文

本研究采用三维有限元模拟，系统研究了U-Mo辐照蠕变系数对U-Mo/Al单层燃料板中介观力学行为的影响。采用考虑外部静水压力依赖性的力学裂变气体肿胀模型，替代了简化的经验公式。介观正应力模型综合考虑了气泡体积分数、气泡压力和表面张力对多孔燃料骨架有效应力的贡献。针对RERTR-9A迷你板的实验数据，评估了五个辐照蠕变系数（10–2000 × 10⁻³¹ m³/MPa）。U-10Mo的最优蠕变系数确定为2000 × 10⁻³¹ m³/MPa。主要发现包括：（1）蠕变系数从10增至1000 × 10⁻³¹ m³/MPa时，最大介观正应力降低约52%，而蠕变应变仅增加约5%；（2）进一步增至2000 × 10⁻³¹ m³/MPa时，介观应力反而增加约9%，蠕变应变急剧增加约219%；（3）表面张力对介观应力的贡献可忽略（<5%）；（4）危险区域位于燃料箔边缘转角处。研究表明，辐照蠕变性能需要优化，过大的蠕变系数会因蠕变损伤削弱燃料骨架强度。

**Keywords:** U-Mo, irradiation creep, mesoscale normal stress, fission gas swelling, bubble volume fraction, monolithic fuel plate, fuel fracture

## Related Work
- [[wiki/concepts/IrradiationCreepMechanisms|IrradiationCreepMechanisms]] — 本文核心主题，UMo燃料辐照蠕变系数的系统性研究
- [[wiki/concepts/CreepSwellingCoupling|CreepSwellingCoupling]] — 本文研究辐照蠕变与裂变气体肿胀的耦合效应
- [[wiki/summaries/2013_Kim_FissionInducedSwellingCreepUMo|2013_Kim_FissionInducedSwellingCreepUMo]] — UMo燃料裂变诱发肿胀和蠕变的实验研究
- [[wiki/summaries/2016_Hu_GrainMorphologyGasBubbleUMo|2016_Hu_GrainMorphologyGasBubbleUMo]] — UMo气泡肿胀模型，为本文力学肿胀模型提供基础
- [[wiki/summaries/2021_Robinson_PredictiveSwellingUMoMonolithic|2021_Robinson_PredictiveSwellingUMoMonolithic]] — UMo单层燃料板的预测性肿胀模型
