Repository: Etoile04/material-llm-wiki

# material-llm-wiki

LLM Wiki for nuclear material property knowledge extraction, normalization, validation, and comparison.

## What this repo contains

This repository mainly hosts the `llm-wiki` skill and related planning/materials for building a structured literature-to-knowledge workflow.

### Core directories

- `skills/llm-wiki/` - the main skill, prompts, references, and helper scripts
- `plans/` - development plans and workflow notes
- `clawd/` - supporting skill/tooling code kept in the workspace

## What is not tracked

Generated knowledge-base outputs and local workspace/private memory files are intentionally excluded from version control, including:

- extracted literature data
- raw MinerU outputs
- private memory/persona files
- local learning logs

## Main use case

The repo is designed for workflows like:

1. ingest literature PDFs or text sources
2. extract structured parameters and equations
3. validate schema and parameter quality
4. generate normalized summaries and comparison-ready outputs

## Notes

This repository was cleaned for public sharing, so some local workspace files referenced by older notes may not be present here.

File: data/fuel_swelling_wiki/wiki/summaries/2016_Carmack_FCCI_MFF3_Metallography.md
# Summary: 2016_Carmack_FCCI_MFF3_Metallography

**Source:** Carmack, W.J. et al., "Metallography and fuel cladding chemical interaction in fast flux test facility irradiated metallic U-10Zr MFF-3 and MFF-5 fuel pins," *J. Nucl. Mater.* 473 (2016) 167–177.

## English Summary

This paper presents post-irradiation examination (PIE) results from the MFF-3 and MFF-5 assemblies irradiated in the Fast Flux Test Facility (FFTF), which contained full-length (91.4 cm) U-10Zr metallic fuel pins clad in HT9 steel. These experiments are critical for comparing metallic fuel performance in a large-scale fast reactor (FFTF) versus the smaller EBR-II test reactor. Both assemblies operated to high burnup (>10 at%) with no cladding breaches. Key findings include: (1) axial fuel column growth was remarkably low (~1.6% for MFF-3, ~3.6% for MFF-5), significantly less than the ~7% observed in prior FFTF IFR-1 tests, potentially due to higher operating temperatures; (2) cladding profilometry revealed peak diametral strains of 0.5% (MFF-5) and 1.3% (MFF-3) with a distinctive double-peak pattern in the higher-burnup pin; (3) fission gas release was 61% for MFF-3 and 79% for MFF-5; and (4) fuel-cladding chemical interaction (FCCI) was notably less severe than in EBR-II X447 pins at comparable burnup and cladding temperatures, because FFTF's chopped cosine flux profile places peak burnup at lower fuel column positions where temperatures are reduced, thereby limiting lanthanide diffusion to the cladding interface. Maximum FCCI depth was ~150 μm in MFF-3 at X/L=0.98. These results demonstrate that reactor flux profile geometry significantly affects FCCI formation rates.

## 中文摘要

本文报告了在快中子通量试验装置（FFTF）中辐照的MFF-3和MFF-5组件的辐照后检验结果，这些组件包含全长度（91.4 cm）U-10Zr金属燃料棒，包壳材料为HT9钢。这些实验对于比较大规模快堆（FFTF）与较小的EBR-II试验堆中金属燃料的性能至关重要。两个组件均在高燃耗（>10 at%）下运行且未发生包壳破裂。主要发现包括：（1）轴向燃料柱增长非常低（MFF-3约1.6%，MFF-5约3.6%），远低于先前FFTF IFR-1试验中观察到的约7%，可能归因于较高的运行温度；（2）包壳形貌测量显示峰值直径应变为0.5%（MFF-5）和1.3%（MFF-3），高燃耗棒呈现独特的双峰特征；（3）裂变气体释放率MFF-3为61%，MFF-5为79%；（4）在可比燃耗和包壳温度下，燃料-包壳化学相互作用（FCCI）明显轻于EBR-II X447燃料棒，因为FFTF的截断余弦通量分布将峰值燃耗置于燃料柱较低位置，温度较低，从而限制了镧系元素向包壳界面的扩散。MFF-3在X/L=0.98处最大FCCI深度约150 μm。

## Key Data
- **MFF-3:** 13.8 at% peak burnup, 643°C peak cladding temp (BOL), 726.2 EFPD
- **MFF-5:** 10.1 at% peak burnup, 651°C peak cladding temp (BOL), 503 EFPD
- **FCCI:** Max ~150 μm (MFF-3) and ~50 μm (MFF-5), significantly less than X447 at similar conditions
- **Fuel growth:** 1.6% (MFF-3), 3.6% (MFF-5)

## Related Work
- [[wiki/concepts/FuelCladdingChemicalInteraction|FuelCladdingChemicalInteraction]] — 本文核心主题，U-10Zr/HT9体系的FCCI行为
- [[wiki/entities/U10ZrFuel|U10ZrFuel]] — 本文研究U-10Zr金属燃料的辐照后性能
- [[wiki/entities/HT9Cladding|HT9Cladding]] — MFF-3/MFF-5燃料棒采用HT9钢包壳
- [[wiki/entities/FFTF|FFTF]] — 本文使用FFTF反应堆辐照数据，与EBR-II数据对比
- [[wiki/summaries/2017_Matthews_FCCI_CriticalReview_UPuZr|2017_Matthews_FCCI_CriticalReview_UPuZr]] — FCCI机制的系统性综述，涵盖本文涉及的镧系元素迁移和互扩散现象
- [[wiki/summaries/2018_Janney_MetallicFuelsHandbook|2018_Janney_MetallicFuelsHandbook]] — 金属燃料手册，汇总U-Zr燃料FCCI设计经验

File: data/fuel_swelling_wiki/wiki/summaries/2025_Fu_IrradiationSoftening_U_HEA.md
# 铀含NbTiZr高熵合金的Xe离子注入辐照软化行为

## Metadata
- **Title**: Irradiation Softening in a Uranium Containing NbTiZrU High Entropy Alloy Induced by Xe Ion Implantation
- **Authors**: Tong Fu, Yangchen Zhu, Hucheng Pan*, Jie Shi, Taimin Yi, Dongsheng Xie, Zhipeng Shen, Changqing Teng, Yu Wu, Lu Wu*
- **Year**: 2025
- **Journal**: Materials Today Communications 42 (2025) 111231
- **Affiliation**: 东北大学 / 中国核动力研究设计院

## 摘要

本文设计并制备了一种新型含铀单相bcc结构NbZr₀.₆Ti₀.₄Uₓ（x=0.4, 1, 2，命名为U20、U50、U100）高熵合金薄膜，通过5 MeV Xe⁺离子注入评估其辐照行为。典型U50样品在室温和350°C下进行注入，注量范围2.1×10¹⁵至1.2×10¹⁶ ions/cm²（峰值损伤9.45-54 dpa），以纯Nb作为对照。

TEM结果显示薄膜具有垂直柱状晶微结构。室温下注量增至1.2×10¹⁶ ions/cm²时，观察到显著的辐照诱导晶粒粗化（平均宽度从60 nm增至136 nm），辐照缺陷在晶粒生长过程中被大量吸收，导致硬度随剂量增加而下降。350°C下辐照软化更为显著：Xe沿晶界聚集，基体得到净化，Xe浓度导致的辐照硬化基本消除。EDS分析证实350°C下晶界处Xe浓度达到1.78 at%，同时U含量降低。

纳米压痕结果显示纯Nb随剂量增加表现出典型的辐照硬化行为（4.58→5.25 GPa），而U50合金呈现独特的辐照软化趋势（6.94→6.25 GPa at RT, 6.94→5.78 GPa at 350°C）。软化机制归结为：(1) 室温下Hall-Petch效应逆转（晶粒粗化）；(2) 高温下基体净化（Xe偏聚+U扩散）。研究证明NbZr₀.₆Ti₀.₄Uₓ HEA具有优异的抗辐照和抗肿胀性能。

## Key Equations

- **位移损伤**：通过SRIM-2013 "K-P quick calculation"计算，峰值dpa深度~580 nm
- **Hall-Petch关系**：$\sigma_y = \sigma_0 + k d^{-1/2}$，晶粒粗化导致屈服强度下降
- **辐照软化净效应**：$\Delta H = \Delta H_{\text{loops}} + \Delta H_{\text{Xe}} - \Delta H_{\text{grain growth}} - \Delta H_{\text{purification}}$，其中后两项主导

## 关键数据
- 薄膜厚度：5-7 μm，柱状晶宽度60-276 nm
- 位错环类型：$\langle 100 \rangle$ 和 $\frac{1}{2}\langle 111 \rangle$
- U50位错环密度（RT, 54 dpa）：7.2×10¹⁶ cm⁻³（异常降低）
- 纯Nb位错环密度（RT）：2.53-3.87×10¹⁷ cm⁻³

## Related Work
- [[wiki/entities/FuelAlloy|FuelAlloy]] — 新型含铀高熵合金的辐照行为评估
- [[wiki/summaries/2023_Li_ElasticConstantsU10Mo|2023_Li_ElasticConstantsU10Mo]] — 同为核燃料合金力学性能的原子尺度研究
- [[wiki/summaries/2020_Beeler_RadiationDrivenDiffusion_UMo|2020_Beeler_RadiationDrivenDiffusion_UMo]] — U基合金辐照效应研究
- [[wiki/concepts/SwellingMechanisms|SwellingMechanisms]] — 高熵合金表现出优异的抗辐照和抗肿胀性能

File: data/fuel_swelling_wiki/wiki/summaries/Lu_2018_CALPHAD_UFuels.md
# Lu 2018 - CALPHAD计算在铀基金属核燃料中的应用

**文献**: Y. Lu, Q.Q. Tang, C.P. Wang, Z.S. Li, Y.H. Guo, X.J. Liu, "The Application of CALPHAD Calculations to Uranium-Based Metallic Nuclear Fuels", J. Phase Equilib. Diffus. 39 (2018) 714–723.

## 摘要

本文系统综述了铀基金属核燃料中Mo、Pu、Th、Ti、U、V、Zr等元素组成的二元和三元体系的热力学计算与优化，并基于CALPHAD方法建立了U-Mo基(U-Mo-Pu-Th-Zr五元系)和U-Zr基(U-Zr-Pu-Ti-V五元系)核燃料的热力学数据库。

在二元体系方面，文章汇总了所有相关二元系的热力学评估来源，包括U-Mo、U-Zr、U-Th、Mo-Zr、Mo-Pu、Pu-Zr、U-Ti等15个二元系。三元体系方面，文中特别对U-Mo-Zr三元系进行了新的热力学评估，基于Ivanov等人在500°C、575°C和600°C的等温截面实验数据。评估中保留了三元化合物τ相(U₆₀Mo₁₀Zr₃₀)，给出了bcc相的三元相互作用参数和τ相的Gibbs自由能描述。液相面投影显示存在L + Mo₂Zr ⇌ bcc₁ + bcc₂四相平衡反应(1447°C)。

应用方面，通过数据库计算分析了合金元素对bcc(γU)相稳定性的影响。对U-Mo基合金，Pu、Th、Zr的添加均使bcc单相区缩小，其中Th的影响最显著，可将bcc区缩减至1100°C以上的孤立区域。对U-Zr基合金，bcc单相区远大于U-Mo体系，但Pu、Ti、V的添加会缩小高温bcc区。值得注意的是，Pu含量增至20-30 at.%时可将U-Zr合金bcc相的低温边界降低至614°C和585°C。

辐照效应方面，文章讨论了基于Martin有效自由能模型的稳态动力学相图计算方法，通过引入弹道扩散效应描述辐照下的相稳定性。计算表明辐照使U-Nb和Nb-Zr体系的bcc相在低温下稳定化，与实验定性一致。

## Related Work
- [[wiki/summaries/Janney_2018_MetallicFuelsHandbook|Janney_2018_MetallicFuelsHandbook]] — 金属燃料手册提供热物性数据
- [[wiki/summaries/2025_Williams_UZr_PhaseDiagram|2025_Williams_UZr_PhaseDiagram]] — U-Zr相图最新评估
- [[wiki/summaries/2026_AcceleratedDesign_ThermalStability_UMo|2026_AcceleratedDesign_ThermalStability_UMo]] — U-Mo热稳定性ML设计
- [[wiki/summaries/Xiong_2013_ThermodynamicUZr|Xiong_2013_ThermodynamicUZr]] — U-Zr热力学评估
- [[wiki/summaries/2021_Hirschhorn_CALPHAD_BISON_Redistribution|2021_Hirschhorn_CALPHAD_BISON_Redistribution]] — CALPHAD与BISON耦合
- [[wiki/summaries/Lu_2018_CALPHAD_UFuels|Lu_2018_CALPHAD_UFuels]] — 同一论文的替代slug
