Repository: Etoile04/material-llm-wiki

# material-llm-wiki

LLM Wiki for nuclear material property knowledge extraction, normalization, validation, and comparison.

## What this repo contains

This repository mainly hosts the `llm-wiki` skill and related planning/materials for building a structured literature-to-knowledge workflow.

### Core directories

- `skills/llm-wiki/` - the main skill, prompts, references, and helper scripts
- `plans/` - development plans and workflow notes
- `clawd/` - supporting skill/tooling code kept in the workspace

File: data/parameters_v2/_all_params.csv (part 3 of 7)
id,name,name_en,symbol,value,value_str,unit,uncertainty,temperature_K,material,burnup_range,category,subcategory,equation,notes,source_file,confidence
2020_Williams_PIRT_SwellingUZr_param_041,Constituent redistribution Zr composition upper,Constituent redistribution Zr composition upper,c_Zr_max_range,36.5,36.5,wt%,,,U-Zr,,experiment,measured_parameter,,"Phase diagram, β/γ″ phases required",Williams_et_al._2020_Assessment_of_swelling_and_constituent_redistribution_in_uranium-zirconium_fuel_using_phenomena_identification_a_2.md,high
2020_Williams_PIRT_SwellingUZr_param_042,Plenum-to-fuel ratio minimum,Plenum-to-fuel ratio minimum,V_plenum/V_fuel,1.0,1,dimensionless,>1,,U-Zr,,experiment,measured_parameter,,Prevents excessive plenum pressure,Williams_et_al._2020_Assessment_of_swelling_and_constituent_redistribution_in_uranium-zirconium_fuel_using_phenomena_identification_a_2.md,high
2020_Williams_PIRT_SwellingUZr_param_043,Qualified burnup (EBR-II),Qualified burnup (EBR-II),bu_qualified,10.0,10,at%,,,U-Zr,20 at%,swelling_rate,swelling_parameter,,"EBR-II qualified, demonstrated to 20 at%",Williams_et_al._2020_Assessment_of_swelling_and_constituent_redistribution_in_uranium-zirconium_fuel_using_phenomena_identification_a_2.md,high
2020_Williams_PIRT_SwellingUZr_param_044,Peripheral phase boundary temperature lower,Peripheral phase boundary temperature lower,T_peripheral,550.0,550,°C,,,U-Zr,,experiment,measured_parameter,,Peripheral (cool) region,Williams_et_al._2020_Assessment_of_swelling_and_constituent_redistribution_in_uranium-zirconium_fuel_using_phenomena_identification_a_2.md,medium
2020_Williams_PIRT_SwellingUZr_param_045,Peripheral phase boundary temperature upper,Peripheral phase boundary temperature upper,T_peripheral,650.0,650,°C,,,U-Zr,,experiment,measured_parameter,,Peripheral (cool) region,Williams_et_al._2020_Assessment_of_swelling_and_constituent_redistribution_in_uranium-zirconium_fuel_using_phenomena_identification_a_2.md,medium
2020_Williams_PIRT_SwellingUZr_param_046,Intermediate phase boundary temperature lower,Intermediate phase boundary temperature lower,T_intermediate,650.0,650,°C,,,U-Zr,,experiment,measured_parameter,,Intermediate region,Williams_et_al._2020_Assessment_of_swelling_and_constituent_redistribution_in_uranium-zirconium_fuel_using_phenomena_identification_a_2.md,medium
2020_Williams_PIRT_SwellingUZr_param_047,Intermediate phase boundary temperature upper,Intermediate phase boundary temperature upper,T_intermediate,750.0,750,°C,,,U-Zr,,experiment,measured_parameter,,Intermediate region,Williams_et_al._2020_Assessment_of_swelling_and_constituent_redistribution_in_uranium-zirconium_fuel_using_phenomena_identification_a_2.md,medium
2020_Williams_PIRT_SwellingUZr_param_048,Center phase boundary temperature lower,Center phase boundary temperature lower,T_center,750.0,750,°C,,,U-Zr,,experiment,measured_parameter,,Center (hot) region,Williams_et_al._2020_Assessment_of_swelling_and_constituent_redistribution_in_uranium-zirconium_fuel_using_phenomena_identification_a_2.md,medium
2020_Williams_PIRT_SwellingUZr_param_049,Smear density swelling allowance,Smear density swelling allowance,ΔV/V_allowance,30.0,30,% volumetric,~30%,,U-Zr,,swelling_rate,swelling_parameter,,75% smear density allows ~30% before cladding contact,Williams_et_al._2020_Assessment_of_swelling_and_constituent_redistribution_in_uranium-zirconium_fuel_using_phenomena_identification_a_2.md,high
2020_Williams_PIRT_SwellingUZr_param_050,Demonstrated burnup (EBR-II),Demonstrated burnup (EBR-II),bu_demonstrated,20.0,20,at%,,,U-Zr,10 at%,swelling_rate,swelling_parameter,,EBR-II demonstrated (qualified to 10 at%),Williams_et_al._2020_Assessment_of_swelling_and_constituent_redistribution_in_uranium-zirconium_fuel_using_phenomena_identification_a_2.md,high
2021_Qian_RateTheoryUN_param_001,Xe:Kr fission yield ratio,Xe:Kr fission yield ratio,Xe:Kr,9.0,9,ratio,,,UN,,experiment,measured_parameter,fission gas generation,fission,Qian_et_al._-_2021_-_A_kinetic_rate_theory_modelling_of_fission_gas_release_and_fuel_swelling_for_UN_fuels_4b9ce0a2.md,high
2021_Qian_RateTheoryUN_param_002,Surface energy,Surface energy,γ,10.0,10,N/m,,,UN,,bubble,bubble_parameter,Van der Waals bubble: P = 2γ/R + Ph,模型计算值; bubble model,Qian_et_al._-_2021_-_A_kinetic_rate_theory_modelling_of_fission_gas_release_and_fuel_swelling_for_UN_fuels_4b9ce0a2.md,high
2021_Qian_RateTheoryUN_param_003,Hydrostatic pressure,Hydrostatic pressure,Ph,10000000.0,10000000.0,N/m²,,,UN,,bubble,bubble_parameter,Van der Waals bubble,模型计算值; bubble model,Qian_et_al._-_2021_-_A_kinetic_rate_theory_modelling_of_fission_gas_release_and_fuel_swelling_for_UN_fuels_4b9ce0a2.md,high
2021_Qian_RateTheoryUN_param_004,Van der Waals constant,Van der Waals constant,B,8.5e-32,8.5e-32,m³,,,UN,,bubble,bubble_parameter,P(4/3·πRi³ - BNi) = NiKBT,bubble EOS,Qian_et_al._-_2021_-_A_kinetic_rate_theory_modelling_of_fission_gas_release_and_fuel_swelling_for_UN_fuels_4b9ce0a2.md,high
2021_Qian_RateTheoryUN_param_005,Lattice constant,Lattice constant,a₀,0.49,0.49,nm,,,UN,,diffusion,diffusion_parameter,Di = 3a₀⁴Ds/(4Ri⁴),bubble diffusivity,Qian_et_al._-_2021_-_A_kinetic_rate_theory_modelling_of_fission_gas_release_and_fuel_swelling_for_UN_fuels_4b9ce0a2.md,high
2021_Qian_RateTheoryUN_param_006,Surface self-diffusivity pre-exponential,Surface self-diffusivity pre-exponential,Ds₀,1920.0,1920,m²/s,,,UN,,diffusion,diffusion_parameter,Ds = 1.92×10³ exp(-4.22×10⁵/RT),,Qian_et_al._-_2021_-_A_kinetic_rate_theory_modelling_of_fission_gas_release_and_fuel_swelling_for_UN_fuels_4b9ce0a2.md,high
2021_Qian_RateTheoryUN_param_007,Surface self-diffusivity activation energy,Surface self-diffusivity activation energy,Ea_Ds,422000.0,422000,J/mol,,,UN,,diffusion,diffusion_parameter,Ds = 1.92×10³ exp(-4.22×10⁵/RT),,Qian_et_al._-_2021_-_A_kinetic_rate_theory_modelling_of_fission_gas_release_and_fuel_swelling_for_UN_fuels_4b9ce0a2.md,high
2021_Qian_RateTheoryUN_param_008,Escape layer thickness,Escape layer thickness,d,1.0,1,nm,,,UN,,experiment,measured_parameter,bi = b₀·(3d)/(3d+Ri)·...,re-solution,Qian_et_al._-_2021_-_A_kinetic_rate_theory_modelling_of_fission_gas_release_and_fuel_swelling_for_UN_fuels_4b9ce0a2.md,high
2021_Qian_RateTheoryUN_param_009,Return layer thickness,Return layer thickness,δ,0.4,0.4,nm,,,UN,,experiment,measured_parameter,bi = b₀·(3d)/(3d+Ri)·...,re-solution,Qian_et_al._-_2021_-_A_kinetic_rate_theory_modelling_of_fission_gas_release_and_fuel_swelling_for_UN_fuels_4b9ce0a2.md,high
2021_Qian_RateTheoryUN_param_010,Xe diffusivity pre-exponential (this work),Xe diffusivity pre-exponential (this work),Dg₀,0.00405,0.00405,cm²/s,"calibrated, 20× Oi's value",,UN,,diffusion,diffusion_parameter,Dg = 4.05×10⁻³ exp(-2.15×10⁵/RT),实验测量值; calibrated from JOYO data,Qian_et_al._-_2021_-_A_kinetic_rate_theory_modelling_of_fission_gas_release_and_fuel_swelling_for_UN_fuels_4b9ce0a2.md,medium
2021_Qian_RateTheoryUN_param_011,Xe diffusivity activation energy,Xe diffusivity activation energy,Ea_Dg,215000.0,215000,J/mol,,,UN,,diffusion,diffusion_parameter,Dg = 4.05×10⁻³ exp(-2.15×10⁵/RT),,Qian_et_al._-_2021_-_A_kinetic_rate_theory_modelling_of_fission_gas_release_and_fuel_swelling_for_UN_fuels_4b9ce0a2.md,medium
2021_Qian_RateTheoryUN_param_012,Nucleation factor,Nucleation factor,FN,0.0001,0.0001,dimensionless,determined by sensitivity analysis,,UN,,bubble,bubble_nucleation,dCg/dt bubble nucleation term,intragranular,Qian_et_al._-_2021_-_A_kinetic_rate_theory_modelling_of_fission_gas_release_and_fuel_swelling_for_UN_fuels_4b9ce0a2.md,medium
2021_Qian_RateTheoryUN_param_013,Resolution constant,Resolution constant,b₀,1e-18,1e-18,cm³,much smaller than Feng's 1.36×10⁻¹⁵,,UN,,bubble,bubble_parameter,bi = b₀·(3d)/(3d+Ri)·...,calibrated,Qian_et_al._-_2021_-_A_kinetic_rate_theory_modelling_of_fission_gas_release_and_fuel_swelling_for_UN_fuels_4b9ce0a2.md,medium
2021_Qian_RateTheoryUN_param_014,Grain diameter,Grain diameter,dg,10.0,10,μm,,,UN,,experiment,measured_parameter,,实验测量值; JOYO experiment,Qian_et_al._-_2021_-_A_kinetic_rate_theory_modelling_of_fission_gas_release_and_fuel_swelling_for_UN_fuels_4b9ce0a2.md,high
2021_Qian_RateTheoryUN_param_015,Fission gas yield,Fission gas yield,η,0.25,0.25,atoms/fission,,,UN,,experiment,measured_parameter,dCg/dt source term,,Qian_et_al._-_2021_-_A_kinetic_rate_theory_modelling_of_fission_gas_release_and_fuel_swelling_for_UN_fuels_4b9ce0a2.md,high
2021_Qian_RateTheoryUN_param_016,Bubble size grouping factor,Bubble size grouping factor,m,2.0,2,dimensionless,,,UN,,bubble,bubble_parameter,Ni = m·Ni-1,模型计算值; fine simulation,Qian_et_al._-_2021_-_A_kinetic_rate_theory_modelling_of_fission_gas_release_and_fuel_swelling_for_UN_fuels_4b9ce0a2.md,high
2021_Qian_RateTheoryUN_param_017,Fuel diameter,Fuel diameter,,7.43,7.43,mm,,,UN,,experiment,measured_parameter,,实验测量值; JOYO experiment,Qian_et_al._-_2021_-_A_kinetic_rate_theory_modelling_of_fission_gas_release_and_fuel_swelling_for_UN_fuels_4b9ce0a2.md,high
2021_Qian_RateTheoryUN_param_018,Fuel height,Fuel height,,8.0,8,mm,,,UN,,experiment,measured_parameter,,实验测量值; JOYO experiment,Qian_et_al._-_2021_-_A_kinetic_rate_theory_modelling_of_fission_gas_release_and_fuel_swelling_for_UN_fuels_4b9ce0a2.md,high
2021_Qian_RateTheoryUN_param_019,Bulk density,Bulk density,,86.0,86,% T.D.,,,UN,,experiment,measured_parameter,,实验测量值; JOYO experiment,Qian_et_al._-_2021_-_A_kinetic_rate_theory_modelling_of_fission_gas_release_and_fuel_swelling_for_UN_fuels_4b9ce0a2.md,high
2021_Qian_RateTheoryUN_param_020,U-235 enrichment,U-235 enrichment,,19.39,19.39,wt%,,,UN,,experiment,measured_parameter,,实验测量值; JOYO experiment,Qian_et_al._-_2021_-_A_kinetic_rate_theory_modelling_of_fission_gas_release_and_fuel_swelling_for_UN_fuels_4b9ce0a2.md,high
2021_Qian_RateTheoryUN_param_021,Gas in grain bulk fraction,Gas in grain bulk fraction,,80.0,80,%,,,UN,,experiment,measured_parameter,,"JOYO, ~5% FIMA",Qian_et_al._-_2021_-_A_kinetic_rate_theory_modelling_of_fission_gas_release_and_fuel_swelling_for_UN_fuels_4b9ce0a2.md,high
2021_Qian_RateTheoryUN_param_022,Gas at grain boundary fraction,Gas at grain boundary fraction,,15.0,15,%,,,UN,,experiment,measured_parameter,,JOYO,Qian_et_al._-_2021_-_A_kinetic_rate_theory_modelling_of_fission_gas_release_and_fuel_swelling_for_UN_fuels_4b9ce0a2.md,high
2021_Qian_RateTheoryUN_param_023,Gas released fraction,Gas released fraction,,5.0,5,%,,,UN,,bubble,bubble_parameter,,JOYO,Qian_et_al._-_2021_-_A_kinetic_rate_theory_modelling_of_fission_gas_release_and_fuel_swelling_for_UN_fuels_4b9ce0a2.md,high
2021_Qian_RateTheoryUN_param_024,UN thermal conductivity coefficient,UN thermal conductivity coefficient,,1.37,1.37,W/m/K,,,UN,,thermal,thermal_property,k = 1.37T^0.41(1-P)(1+P),,Qian_et_al._-_2021_-_A_kinetic_rate_theory_modelling_of_fission_gas_release_and_fuel_swelling_for_UN_fuels_4b9ce0a2.md,high
2021_Qian_RateTheoryUN_param_025,UN thermal conductivity temperature exponent,UN thermal conductivity temperature exponent,,0.41,0.41,dimensionless,,,UN,,thermal,thermal_property,k = 1.37T^0.41(1-P)(1+P),,Qian_et_al._-_2021_-_A_kinetic_rate_theory_modelling_of_fission_gas_release_and_fuel_swelling_for_UN_fuels_4b9ce0a2.md,high
2021_Qian_RateTheoryUN_param_026,D9 cladding thermal conductivity coefficient a,D9 cladding thermal conductivity coefficient a,a,7.598,7.598,W/m/K,,"[1000.0, 1000.0]",15Cr-20Ni SS (D9),,thermal,thermal_property,λ = 7.598 + 2.391×10⁻²T - 8.899×10⁻⁶T²,,Qian_et_al._-_2021_-_A_kinetic_rate_theory_modelling_of_fission_gas_release_and_fuel_swelling_for_UN_fuels_4b9ce0a2.md,high
2021_Qian_RateTheoryUN_param_027,D9 cladding thermal conductivity coefficient b,D9 cladding thermal conductivity coefficient b,b,0.02391,0.02391,W/m/K²,,"[1000.0, 1000.0]",15Cr-20Ni SS (D9),,thermal,thermal_property,λ = 7.598 + 2.391×10⁻²T - 8.899×10⁻⁶T²,,Qian_et_al._-_2021_-_A_kinetic_rate_theory_modelling_of_fission_gas_release_and_fuel_swelling_for_UN_fuels_4b9ce0a2.md,high
2021_Qian_RateTheoryUN_param_028,D9 cladding thermal conductivity coefficient c,D9 cladding thermal conductivity coefficient c,c,-8.899e-06,-8.899e-06,W/m/K³,,"[1000.0, 1000.0]",15Cr-20Ni SS (D9),,thermal,thermal_property,λ = 7.598 + 2.391×10⁻²T - 8.899×10⁻⁶T²,,Qian_et_al._-_2021_-_A_kinetic_rate_theory_modelling_of_fission_gas_release_and_fuel_swelling_for_UN_fuels_4b9ce0a2.md,high
2021_Qian_RateTheoryUN_param_029,Xe diffusivity pre-exponential (Oi),Xe diffusivity pre-exponential (Oi),Dg₀,0.000205,0.000205,cm²/s,literature value,,UN,,diffusion,diffusion_parameter,Dg = 2.05×10⁻⁴ exp(-2.15×10⁵/RT),Oi's formula,Qian_et_al._-_2021_-_A_kinetic_rate_theory_modelling_of_fission_gas_release_and_fuel_swelling_for_UN_fuels_4b9ce0a2.md,high
2021_Qian_RateTheoryUN_param_030,Xe diffusivity pre-exponential (Melehan),Xe diffusivity pre-exponential (Melehan),Dg₀,4e-06,4e-06,cm²/s,literature,,UN,,diffusion,diffusion_parameter,Dg = 4.0×10⁻⁶ exp(-2.71×10⁵/RT),,Qian_et_al._-_2021_-_A_kinetic_rate_theory_modelling_of_fission_gas_release_and_fuel_swelling_for_UN_fuels_4b9ce0a2.md,medium
2021_Qian_RateTheoryUN_param_031,Xe diffusivity activation energy (Melehan),Xe diffusivity activation energy (Melehan),Ea,271000.0,271000,J/mol,,,UN,,diffusion,diffusion_parameter,Dg = 4.0×10⁻⁶ exp(-2.71×10⁵/RT),,Qian_et_al._-_2021_-_A_kinetic_rate_theory_modelling_of_fission_gas_release_and_fuel_swelling_for_UN_fuels_4b9ce0a2.md,medium
2021_Qian_RateTheoryUN_param_032,Xe diffusivity pre-exponential (Biddle),Xe diffusivity pre-exponential (Biddle),Dg₀,3e-08,3e-08,cm²/s,literature,,UN,,diffusion,diffusion_parameter,Dg = 3.0×10⁻⁸ exp(-2.41×10⁵/RT),,Qian_et_al._-_2021_-_A_kinetic_rate_theory_modelling_of_fission_gas_release_and_fuel_swelling_for_UN_fuels_4b9ce0a2.md,medium
2021_Qian_RateTheoryUN_param_033,Xe diffusivity pre-exponential (BMI),Xe diffusivity pre-exponential (BMI),Dg₀,4.65e-05,4.65e-05,cm²/s,literature,,UN,,diffusion,diffusion_parameter,Dg = 4.65×10⁻⁵ exp(-3×10⁵/RT),,Qian_et_al._-_2021_-_A_kinetic_rate_theory_modelling_of_fission_gas_release_and_fuel_swelling_for_UN_fuels_4b9ce0a2.md,medium
2021_Qian_RateTheoryUN_param_034,Xe diffusivity pre-exponential (NASA),Xe diffusivity pre-exponential (NASA),Dg₀,2.4e-10,2.4e-10,cm²/s,literature,,UN,,diffusion,diffusion_parameter,Dg = 2.4×10⁻¹⁰ exp(-1.57×10⁵/RT),,Qian_et_al._-_2021_-_A_kinetic_rate_theory_modelling_of_fission_gas_release_and_fuel_swelling_for_UN_fuels_4b9ce0a2.md,medium
2021_Robinson_PredictiveSwellingUMoMonolithic_param_001,Swelling correlation quadratic coefficient,Swelling correlation quadratic coefficient,a,6.13e-43,6.13e-43,%/(fissions/cm³)²,,,U-10Mo monolithic,,swelling_rate,swelling_parameter,%Swelling = 6.13×10⁻⁴³ fd² + 4.00×10⁻²¹ fd,"research reactor, R²>96%",Robinson_et_al._2021_Swelling_of_U-Mo_Monolithic_Fuel_Developing_a_Predictive_Swelling_Correlation_under_Research_Reactor_Conditions_0c605e05.md,high
2021_Robinson_PredictiveSwellingUMoMonolithic_param_002,Swelling correlation linear coefficient,Swelling correlation linear coefficient,b,4e-21,4e-21,%/(fissions/cm³),,,U-10Mo monolithic,,swelling_rate,swelling_parameter,%Swelling = 6.13×10⁻⁴³ fd² + 4.00×10⁻²¹ fd,research reactor,Robinson_et_al._2021_Swelling_of_U-Mo_Monolithic_Fuel_Developing_a_Predictive_Swelling_Correlation_under_Research_Reactor_Conditions_0c605e05.md,high
2021_Robinson_PredictiveSwellingUMoMonolithic_param_003,Lower prediction bound quadratic coeff (binned),Lower prediction bound quadratic coeff (binned),a_lower,5.87e-43,5.87e-43,%/(fissions/cm³)²,,,U-10Mo monolithic,,experiment,measured_parameter,Lower = 5.87×10⁻⁴³ fd² + 4.14×10⁻²¹ fd - 5.28,实验测量值; binned data,Robinson_et_al._2021_Swelling_of_U-Mo_Monolithic_Fuel_Developing_a_Predictive_Swelling_Correlation_under_Research_Reactor_Conditions_0c605e05.md,high
2021_Robinson_PredictiveSwellingUMoMonolithic_param_004,Lower prediction bound linear coeff (binned),Lower prediction bound linear coeff (binned),b_lower,4.14e-21,4.14e-21,%/(fissions/cm³),,,U-10Mo monolithic,,experiment,measured_parameter,Lower = 5.87×10⁻⁴³ fd² + 4.14×10⁻²¹ fd - 5.28,实验测量值; binned data,Robinson_et_al._2021_Swelling_of_U-Mo_Monolithic_Fuel_Developing_a_Predictive_Swelling_Correlation_under_Research_Reactor_Conditions_0c605e05.md,high
2021_Robinson_PredictiveSwellingUMoMonolithic_param_005,Lower prediction bound offset (binned),Lower prediction bound offset (binned),c_lower,-5.28,-5.28,%,,,U-10Mo monolithic,,experiment,measured_parameter,Lower bound offset,实验测量值; binned data,Robinson_et_al._2021_Swelling_of_U-Mo_Monolithic_Fuel_Developing_a_Predictive_Swelling_Correlation_under_Research_Reactor_Conditions_0c605e05.md,high
2021_Robinson_PredictiveSwellingUMoMonolithic_param_006,Upper prediction bound quadratic coeff (binned),Upper prediction bound quadratic coeff (binned),a_upper,6.39e-43,6.39e-43,%/(fissions/cm³)²,,,U-10Mo monolithic,,experiment,measured_parameter,Upper = 6.39×10⁻⁴³ fd² + 3.86×10⁻²¹ fd + 5.28,实验测量值; binned data,Robinson_et_al._2021_Swelling_of_U-Mo_Monolithic_Fuel_Developing_a_Predictive_Swelling_Correlation_under_Research_Reactor_Conditions_0c605e05.md,high
2021_Robinson_PredictiveSwellingUMoMonolithic_param_007,Upper prediction bound offset (binned),Upper prediction bound offset (binned),c_upper,5.28,5.28,%,,,U-10Mo monolithic,,experiment,measured_parameter,Upper bound offset,实验测量值; binned data,Robinson_et_al._2021_Swelling_of_U-Mo_Monolithic_Fuel_Developing_a_Predictive_Swelling_Correlation_under_Research_Reactor_Conditions_0c605e05.md,high
2021_Robinson_PredictiveSwellingUMoMonolithic_param_008,Raw data prediction bound offset,Raw data prediction bound offset,,14.79,14.79,%,,,U-10Mo monolithic,,experiment,measured_parameter,Upper/Lower = correlation ± 14.79,实验测量值; raw data,Robinson_et_al._2021_Swelling_of_U-Mo_Monolithic_Fuel_Developing_a_Predictive_Swelling_Correlation_under_Research_Reactor_Conditions_0c605e05.md,high
2021_Robinson_PredictiveSwellingUMoMonolithic_param_009,Nano-bubble superlattice stability limit,Nano-bubble superlattice stability limit,,3e+21,3e+21,fissions/cm³,~3×10²¹,,U-Mo,,bubble,bubble_superlattice,,,Robinson_et_al._2021_Swelling_of_U-Mo_Monolithic_Fuel_Developing_a_Predictive_Swelling_Correlation_under_Research_Reactor_Conditions_0c605e05.md,medium
2021_Robinson_PredictiveSwellingUMoMonolithic_param_010,Grain refinement onset fission density,Grain refinement onset fission density,,2.5e+21,2.5e+21,fissions/cm³,,,U-10Mo monolithic,,experiment,measured_parameter,,,Robinson_et_al._2021_Swelling_of_U-Mo_Monolithic_Fuel_Developing_a_Predictive_Swelling_Correlation_under_Research_Reactor_Conditions_0c605e05.md,medium
2021_Robinson_PredictiveSwellingUMoMonolithic_param_011,Grain refinement upper fission density,Grain refinement upper fission density,,3.5e+21,3.5e+21,fissions/cm³,,,U-10Mo monolithic,,experiment,measured_parameter,,,Robinson_et_al._2021_Swelling_of_U-Mo_Monolithic_Fuel_Developing_a_Predictive_Swelling_Correlation_under_Research_Reactor_Conditions_0c605e05.md,medium
2021_Robinson_PredictiveSwellingUMoMonolithic_param_012,Standard plate thickness,Standard plate thickness,,1.27,1.27,mm,,,U-10Mo monolithic,,experiment,measured_parameter,,standard design,Robinson_et_al._2021_Swelling_of_U-Mo_Monolithic_Fuel_Developing_a_Predictive_Swelling_Correlation_under_Research_Reactor_Conditions_0c605e05.md,high
2021_Robinson_PredictiveSwellingUMoMonolithic_param_013,Fission density range minimum,Fission density range minimum,,3.5e+20,3.5e+20,fissions/cm³,,,U-10Mo monolithic,,experiment,measured_parameter,,,Robinson_et_al._2021_Swelling_of_U-Mo_Monolithic_Fuel_Developing_a_Predictive_Swelling_Correlation_under_Research_Reactor_Conditions_0c605e05.md,high
2021_Robinson_PredictiveSwellingUMoMonolithic_param_014,Fission density range maximum,Fission density range maximum,,1.07e+22,1.07e+22,fissions/cm³,,,U-10Mo monolithic,,experiment,measured_parameter,,,Robinson_et_al._2021_Swelling_of_U-Mo_Monolithic_Fuel_Developing_a_Predictive_Swelling_Correlation_under_Research_Reactor_Conditions_0c605e05.md,high
2021_Robinson_PredictiveSwellingUMoMonolithic_param_015,Kim-Hofman linear swelling rate (low fd),Kim-Hofman linear swelling rate (low fd),,5.0,5.0,% per 10²¹ fissions/cm³,,,U-Mo,,swelling_rate,swelling_parameter,(ΔV/V0)f = 5.0·fd,fd ≤ 3×10²¹,Robinson_et_al._2021_Swelling_of_U-Mo_Monolithic_Fuel_Developing_a_Predictive_Swelling_Correlation_under_Research_Reactor_Conditions_0c605e05.md,high
2021_Robinson_PredictiveSwellingUMoMonolithic_param_016,Kim-Hofman transition fission density,Kim-Hofman transition fission density,,3e+21,3e+21,fissions/cm³,,,U-Mo,,experiment,measured_parameter,,piecewise,Robinson_et_al._2021_Swelling_of_U-Mo_Monolithic_Fuel_Developing_a_Predictive_Swelling_Correlation_under_Research_Reactor_Conditions_0c605e05.md,high
2021_Robinson_PredictiveSwellingUMoMonolithic_param_017,Rest solid FP swelling rate,Rest solid FP swelling rate,,3.5e-21,3.5e-21,ΔV/V0 per fission/cm³,,,U-Mo,,swelling_rate,swelling_parameter,(ΔV/V0)s = 3.5×10⁻²¹ fd,,Robinson_et_al._2021_Swelling_of_U-Mo_Monolithic_Fuel_Developing_a_Predictive_Swelling_Correlation_under_Research_Reactor_Conditions_0c605e05.md,high
2021_Robinson_PredictiveSwellingUMoMonolithic_param_018,Rest gas swelling linear rate (low fd),Rest gas swelling linear rate (low fd),,1.8e-21,1.8e-21,ΔV/V0 per fission/cm³,,,U-Mo,,swelling_rate,swelling_parameter,(ΔV/V0)g = 1.8×10⁻²¹ fd,fd ≤ 3×10²¹,Robinson_et_al._2021_Swelling_of_U-Mo_Monolithic_Fuel_Developing_a_Predictive_Swelling_Correlation_under_Research_Reactor_Conditions_0c605e05.md,high
2021_Robinson_PredictiveSwellingUMoMonolithic_param_019,Oxide correction factor in local swelling,Oxide correction factor in local swelling,,1.975,1.975,dimensionless,,,U-10Mo monolithic,,swelling_rate,swelling_parameter,%Fuel Swelling = (tp - tp_ox/1.975 - tp0)/(tf - 2tZr)×100%,,Robinson_et_al._2021_Swelling_of_U-Mo_Monolithic_Fuel_Developing_a_Predictive_Swelling_Correlation_under_Research_Reactor_Conditions_0c605e05.md,high
2021_Robinson_PredictiveSwellingUMoMonolithic_param_020,Coefficient of determination,Coefficient of determination,R²,96.0,96,%,>96%,,U-10Mo monolithic,,experiment,measured_parameter,,quadratic fit,Robinson_et_al._2021_Swelling_of_U-Mo_Monolithic_Fuel_Developing_a_Predictive_Swelling_Correlation_under_Research_Reactor_Conditions_0c605e05.md,high
2021_Robinson_PredictiveSwellingUMoMonolithic_param_021,Number of data points,Number of data points,,18000.0,18000,points,"18,000+",,U-10Mo monolithic,,experiment,measured_parameter,,74 plates,Robinson_et_al._2021_Swelling_of_U-Mo_Monolithic_Fuel_Developing_a_Predictive_Swelling_Correlation_under_Research_Reactor_Conditions_0c605e05.md,high
2021_Zhang_EffectiveSwellingInertMatrix_param_001,Fuel particle radius,Fuel particle radius,r₀,0.05,0.05,mm,,,PuO₂/Zr inert matrix,,experiment,measured_parameter,ΔV/V0 = (r/r₀)³ - 1,模型计算值; RVE model,Zhang 等 - 2021 - Modelling of effective irradiation swelling for in.md,high
2021_Zhang_EffectiveSwellingInertMatrix_param_002,Temperature range minimum,Temperature range minimum,,473.0,473,K,,,PuO₂/Zr inert matrix,,experiment,measured_parameter,,,Zhang 等 - 2021 - Modelling of effective irradiation swelling for in.md,high
2021_Zhang_EffectiveSwellingInertMatrix_param_003,Temperature range maximum,Temperature range maximum,,773.0,773,K,,,PuO₂/Zr inert matrix,,experiment,measured_parameter,,,Zhang 等 - 2021 - Modelling of effective irradiation swelling for in.md,high
2021_Zhang_EffectiveSwellingInertMatrix_param_004,Fission rate,Fission rate,,1e+20,1e+20,fissions/(m³·s),,,PuO₂/Zr inert matrix,,rate_theory,defect_rate,,fuel particle,Zhang 等 - 2021 - Modelling of effective irradiation swelling for in.md,high
2021_Zhang_EffectiveSwellingInertMatrix_param_005,Fast neutron flux,Fast neutron flux,,201568000000.0,201568000000.0,n/(mm²·s),,,PuO₂/Zr inert matrix,,irradiation,irradiation_condition,,,Zhang 等 - 2021 - Modelling of effective irradiation swelling for in.md,high
2021_Zhang_EffectiveSwellingInertMatrix_param_006,Initial grain size minimum (UO₂ validation),Initial grain size minimum (UO₂ validation),,5.0,5,μm,,,UO₂,,microstructure,microstructure_parameter,,validation,Zhang 等 - 2021 - Modelling of effective irradiation swelling for in.md,high
2021_Zhang_EffectiveSwellingInertMatrix_param_007,Initial grain size maximum (UO₂ validation),Initial grain size maximum (UO₂ validation),,15.0,15,μm,,,UO₂,,microstructure,microstructure_parameter,,validation,Zhang 等 - 2021 - Modelling of effective irradiation swelling for in.md,high
2021_Zhang_EffectiveSwellingInertMatrix_param_008,Boltzmann constant,Boltzmann constant,k,1.38e-23,1.38e-23,J/K,,,general,,bubble,bubble_parameter,Intergranular bubble EOS,,Zhang 等 - 2021 - Modelling of effective irradiation swelling for in.md,high
2021_Zhang_EffectiveSwellingInertMatrix_param_009,Matrix creep swelling increase,Matrix creep swelling increase,,13.3,13.3,%,~13.3%,,PuO₂/Zr inert matrix,,swelling_rate,swelling_parameter,,fd = 4.3×10²⁷ fissions/m³,Zhang 等 - 2021 - Modelling of effective irradiation swelling for in.md,medium
2021_Zhang_EffectiveSwellingInertMatrix_param_010,Hydrostatic pressure saturation threshold,Hydrostatic pressure saturation threshold,,300.0,300,MPa,,,PuO₂/Zr inert matrix,,swelling_rate,swelling_parameter,,"above this, swelling hardly reduced",Zhang 等 - 2021 - Modelling of effective irradiation swelling for in.md,medium
2021_Zhang_EffectiveSwellingInertMatrix_param_011,Stable hydrostatic pressure at 573K (fv0=20%),Stable hydrostatic pressure at 573K (fv0=20%),Hp0,430.0,430,MPa,,"[573.0, 573.0]",PuO₂/Zr inert matrix,,experiment,measured_parameter,Hp0 fitted polynomial,fv0=20%,Zhang 等 - 2021 - Modelling of effective irradiation swelling for in.md,medium
2021_Zhang_EffectiveSwellingInertMatrix_param_012,Stable hydrostatic pressure at 673K (fv0=20%),Stable hydrostatic pressure at 673K (fv0=20%),Hp0,85.0,85,MPa,,"[673.0, 673.0]",PuO₂/Zr inert matrix,,experiment,measured_parameter,Hp0 fitted polynomial,fv0=20%,Zhang 等 - 2021 - Modelling of effective irradiation swelling for in.md,medium
2021_Zhang_EffectiveSwellingInertMatrix_param_013,Maximum relative error of Hp0 fitting,Maximum relative error of Hp0 fitting,,7.0,7,%,,,PuO₂/Zr inert matrix,,experiment,measured_parameter,,,Zhang 等 - 2021 - Modelling of effective irradiation swelling for in.md,medium
2021_Zhang_EffectiveSwellingInertMatrix_param_014,Fission density threshold for gas swelling,Fission density threshold for gas swelling,,2e+27,2e+27,fissions/m³,,,PuO₂/Zr inert matrix,,swelling_rate,swelling_parameter,,,Zhang 等 - 2021 - Modelling of effective irradiation swelling for in.md,medium
2021_Zhang_EffectiveSwellingInertMatrix_param_015,Hp0 polynomial T² coefficient (473-673K),Hp0 polynomial T² coefficient (473-673K),a_T2,-0.0625,-0.0625,MPa/K²,for fv0 term,"[673.0, 673.0]",PuO₂/Zr inert matrix,,experiment,measured_parameter,Hp0 = (afv0² + bfv0 + c)T² + ...,fv0² coefficient,Zhang 等 - 2021 - Modelling of effective irradiation swelling for in.md,high
2021_Zhang_EffectiveSwellingInertMatrix_param_016,Hp0 polynomial T² coefficient b,Hp0 polynomial T² coefficient b,b_T2,0.04775,0.04775,MPa/K²,,"[673.0, 673.0]",PuO₂/Zr inert matrix,,experiment,measured_parameter,Hp0 polynomial,fv0 coefficient of T² term,Zhang 等 - 2021 - Modelling of effective irradiation swelling for in.md,high
2021_Zhang_EffectiveSwellingInertMatrix_param_017,Hp0 polynomial T² coefficient c,Hp0 polynomial T² coefficient c,c_T2,-0.01237,-0.01237,MPa/K²,,"[673.0, 673.0]",PuO₂/Zr inert matrix,,experiment,measured_parameter,Hp0 polynomial,constant term of T²,Zhang 等 - 2021 - Modelling of effective irradiation swelling for in.md,high
2021_Zhang_EffectiveSwellingInertMatrix_param_018,Hp0 polynomial T coefficient (fv0²),Hp0 polynomial T coefficient (fv0²),,54.375,54.375,MPa/K,,"[673.0, 673.0]",PuO₂/Zr inert matrix,,experiment,measured_parameter,Hp0 polynomial,,Zhang 等 - 2021 - Modelling of effective irradiation swelling for in.md,high
2021_Zhang_EffectiveSwellingInertMatrix_param_019,Hp0 polynomial T coefficient (fv0),Hp0 polynomial T coefficient (fv0),,-39.4865,-39.4865,MPa/K,,"[673.0, 673.0]",PuO₂/Zr inert matrix,,experiment,measured_parameter,Hp0 polynomial,,Zhang 等 - 2021 - Modelling of effective irradiation swelling for in.md,high
2021_Zhang_EffectiveSwellingInertMatrix_param_020,Hp0 polynomial T coefficient (constant),Hp0 polynomial T coefficient (constant),,9.54425,9.54425,MPa/K,,"[673.0, 673.0]",PuO₂/Zr inert matrix,,experiment,measured_parameter,Hp0 polynomial,,Zhang 等 - 2021 - Modelling of effective irradiation swelling for in.md,high
2021_Zhang_EffectiveSwellingInertMatrix_param_021,Hp0 polynomial constant (fv0²),Hp0 polynomial constant (fv0²),,-7686.3125,-7686.3125,MPa,,"[673.0, 673.0]",PuO₂/Zr inert matrix,,experiment,measured_parameter,Hp0 polynomial,,Zhang 等 - 2021 - Modelling of effective irradiation swelling for in.md,high
2021_Zhang_EffectiveSwellingInertMatrix_param_022,Hp0 polynomial constant (fv0),Hp0 polynomial constant (fv0),,4371.05475,4371.05475,MPa,,"[673.0, 673.0]",PuO₂/Zr inert matrix,,experiment,measured_parameter,Hp0 polynomial,,Zhang 等 - 2021 - Modelling of effective irradiation swelling for in.md,high
2021_Zhang_EffectiveSwellingInertMatrix_param_023,Hp0 polynomial constant (constant),Hp0 polynomial constant (constant),,-618.28387,-618.28387,MPa,,"[673.0, 673.0]",PuO₂/Zr inert matrix,,experiment,measured_parameter,Hp0 polynomial,,Zhang 等 - 2021 - Modelling of effective irradiation swelling for in.md,high
2022_Yun_CavitationalVoidSwelling_param_001,空位扩散预指数因子,空位扩散预指数因子,D_v0,1e-07,1e-07,cm²/s,,,U-10Zr (α-U),,experiment,measured_parameter,D_v = D_v0 × exp(-E_m_v/kT),低温区(400-600 K)空位扩散,Yun 等 - Investigation of swelling behaviors of U-10Zr meta.md,medium
2022_Yun_CavitationalVoidSwelling_param_002,空位迁移能,空位迁移能,E_m_v,0.34,0.34,eV,DFT计算值,,U-10Zr (α-U),,experiment,measured_parameter,D_v = D_v0 × exp(-E_m_v/kT),DFT计算 (Huang & Wirth 2011),Yun 等 - Investigation of swelling behaviors of U-10Zr meta.md,high
2022_Yun_CavitationalVoidSwelling_param_003,空位形成能,空位形成能,E_f_v,1.77,1.77,eV,VASP计算值,,U-10Zr,,experiment,measured_parameter,Vacancy concentration,DFT/VAalityP计算,Yun 等 - Investigation of swelling behaviors of U-10Zr meta.md,high
2022_Yun_CavitationalVoidSwelling_param_004,间隙原子扩散预指数因子,间隙原子扩散预指数因子,D_i0,0.0001,0.0001,cm²/s,,,U-10Zr,,experiment,measured_parameter,D_i = D_i0 × exp(-E_m_i/kT),间隙原子扩散,Yun 等 - Investigation of swelling behaviors of U-10Zr meta.md,medium
2022_Yun_CavitationalVoidSwelling_param_005,间隙原子迁移能,间隙原子迁移能,E_m_i,0.19,0.19,eV,DFT计算值,,U-10Zr,,experiment,measured_parameter,D_i = D_i0 × exp(-E_m_i/kT),DFT计算,Yun 等 - Investigation of swelling behaviors of U-10Zr meta.md,high
2022_Yun_CavitationalVoidSwelling_param_006,裂变气体扩散预指数因子,裂变气体扩散预指数因子,D_fg0,0.0012,0.0012,cm²/s,,,U-10Zr,,experiment,measured_parameter,D_fg = D_fg0 × exp(-E_m_fg/kT),裂变气体原子扩散 (Ogata et al. 1996),Yun 等 - Investigation of swelling behaviors of U-10Zr meta.md,medium
2022_Yun_CavitationalVoidSwelling_param_007,裂变气体迁移能,裂变气体迁移能,E_m_fg,1.16,1.16,eV,,,U-10Zr,,experiment,measured_parameter,D_fg = D_fg0 × exp(-E_m_fg/kT),Ogata et al. 1996,Yun 等 - Investigation of swelling behaviors of U-10Zr meta.md,medium
2022_Yun_CavitationalVoidSwelling_param_008,位错密度,位错密度,ρ_d,7000000000.0,7000000000.0,cm⁻²,,,U-10Zr,,rate_theory,defect_rate,Dislocation bias factor,Rest 1993,Yun 等 - Investigation of swelling behaviors of U-10Zr meta.md,medium
2022_Yun_CavitationalVoidSwelling_param_009,气泡成核因子,气泡成核因子,f_n,1e-05,1e-05,—,,,U-10Zr,,bubble,bubble_nucleation,Bubble nucleation,体相和晶界成核 (Rest 1993),Yun 等 - Investigation of swelling behaviors of U-10Zr meta.md,medium
2022_Yun_CavitationalVoidSwelling_param_010,晶粒尺寸,晶粒尺寸,d_grain,0.001,0.001,cm,TEM估计,,U-10Zr (α-U),,experiment,measured_parameter,,低温区TEM观察,Yun 等 - Investigation of swelling behaviors of U-10Zr meta.md,medium
2022_Yun_CavitationalVoidSwelling_param_011,U-10Zr表面能,U-10Zr表面能,γ_s,0.5,0.5,J/m²,,,U-10Zr,,bubble,bubble_parameter,Bubble pressure: P_b = 2γ/R,Rest 1993,Yun 等 - Investigation of swelling behaviors of U-10Zr meta.md,medium
2022_Yun_CavitationalVoidSwelling_param_012,高温区辐照增强气泡扩散系数,高温区辐照增强气泡扩散系数,D_bubble (irrad-enhanced),1e-29,1e-29,cm²/s,,"[1000.0, 1000.0]",U-10Zr (γ-U),,bubble,bubble_parameter,Bubble growth kinetics,高温区气泡扩散,Yun 等 - Investigation of swelling behaviors of U-10Zr meta.md,medium
2022_Yun_CavitationalVoidSwelling_param_013,气泡再溶解常数,气泡再溶解常数,b_resolution,1e-18,1e-18,cm³,,"[1000.0, 1000.0]",U-10Zr (γ-U),,bubble,bubble_parameter,Gas bubble resolution,高温区,Yun 等 - Investigation of swelling behaviors of U-10Zr meta.md,medium
2022_Yun_CavitationalVoidSwelling_param_014,γ相区晶粒尺寸,γ相区晶粒尺寸,d_grain (γ),0.005,0.005,cm,,"[1000.0, 1000.0]",U-10Zr (γ-U),,experiment,measured_parameter,,高温区,Yun 等 - Investigation of swelling behaviors of U-10Zr meta.md,medium
2022_Yun_CavitationalVoidSwelling_param_015,相变温度(α-γ),相变温度(α-γ),T_phase,903.0,903,K,,,U-10Zr,,experiment,measured_parameter,,α-U/γ-U相界,Yun 等 - Investigation of swelling behaviors of U-10Zr meta.md,high
2022_Yun_CavitationalVoidSwelling_param_016,空腔平均直径,空腔平均直径,d_cavity,2.98,2.98,µm,"σ = 0.988 µm, n = 1328","[560.0, 560.0]",U-10Zr,0.55 at%,swelling_rate,swelling_parameter,,"0.55 at.% burnup, CMRR",Yun 等 - Investigation of swelling behaviors of U-10Zr meta.md,high
2022_Yun_CavitationalVoidSwelling_param_017,空腔数密度,空腔数密度,n_cavity,8000000000.0,8000000000.0,cavities/cm³,~8 × 10⁹,"[560.0, 560.0]",U-10Zr,0.55 at%,swelling_rate,swelling_parameter,,0.55 at.% burnup,Yun 等 - Investigation of swelling behaviors of U-10Zr meta.md,high
2022_Yun_CavitationalVoidSwelling_param_018,低温区体积肿胀,低温区体积肿胀,ΔV/V (low-T),12.0,12,%,~12%,"[560.0, 560.0]",U-10Zr,0.55 at%,swelling_rate,swelling_parameter,,0.55 at.% burnup,Yun 等 - Investigation of swelling behaviors of U-10Zr meta.md,high
2022_Yun_CavitationalVoidSwelling_param_019,静水应力范围,静水应力范围,σ_h,95.0,95,MPa,60–130 MPa (compressive),"[560.0, 560.0]",U-10Zr,,experiment,measured_parameter,,COMSOL FEA计算,Yun 等 - Investigation of swelling behaviors of U-10Zr meta.md,high
2022_Yun_CavitationalVoidSwelling_param_020,高温区肿胀(0.4 at.%),高温区肿胀(0.4 at.%),"ΔV/V (high-T, 0.4 at.%)",10.0,10,%,~10%,"[1000.0, 1000.0]",U-10Zr,0.4 at%,swelling_rate,swelling_parameter,,"EBR-II X423, 0.4 at.% burnup",Yun 等 - Investigation of swelling behaviors of U-10Zr meta.md,high
2022_Yun_CavitationalVoidSwelling_param_021,高温区肿胀(0.65 at.%),高温区肿胀(0.65 at.%),"ΔV/V (high-T, 0.65 at.%)",25.0,25,%,~25%,"[1000.0, 1000.0]",U-10Zr,0.65 at%,swelling_rate,swelling_parameter,,"EBR-II X423, 0.65 at.% burnup",Yun 等 - Investigation of swelling behaviors of U-10Zr meta.md,high
2022_Yun_CavitationalVoidSwelling_param_022,高温区裂变气体释放,高温区裂变气体释放,FGR,70.0,70,%,~70%,"[1000.0, 1000.0]",U-10Zr,0.65 at%,experiment,measured_parameter,,"EBR-II, 孵育期~0.65 at.%后快速释放",Yun 等 - Investigation of swelling behaviors of U-10Zr meta.md,high
2022_Yun_CavitationalVoidSwelling_param_023,Rest原始模型空位迁移能(对比),Rest原始模型空位迁移能(对比),E_m_v (Rest 1993),1.28,1.28,eV,Rest 1993原值,,,,experiment,measured_parameter,,Rest 1993原始值，本文修正为0.34 eV,Yun 等 - Investigation of swelling behaviors of U-10Zr meta.md,high
2023_Smith_EarlySelfOrganizationGBS_param_001,GBS晶格常数,GBS晶格常数,a_GBS,11.0,11,nm,~11 nm (两个裂变密度下相同),,U-10Mo (monolithic),,experiment,measured_parameter,,"ATR反应堆, MP-1 campaign",Smith_et_al._-_2023_-_Early_self-organization_of_fission_gas_bubble_superlattice_formation_in_neutron-irradiated_monolithi_aff3bb3d.md,high
2023_Smith_EarlySelfOrganizationGBS_param_002,气泡有序化临界尺寸,气泡有序化临界尺寸,d_critical,3.0,3,nm,~3 nm,,U-10Mo (monolithic),,experiment,measured_parameter,,GB处气泡开始有序化的临界直径,Smith_et_al._-_2023_-_Early_self-organization_of_fission_gas_bubble_superlattice_formation_in_neutron-irradiated_monolithi_aff3bb3d.md,high
2023_Smith_EarlySelfOrganizationGBS_param_003,无序晶内气泡平均直径,无序晶内气泡平均直径,d_disordered,2.6,2.6,nm,mean ~2.6 nm,,U-10Mo (monolithic),,experiment,measured_parameter,,晶内无序气泡,Smith_et_al._-_2023_-_Early_self-organization_of_fission_gas_bubble_superlattice_formation_in_neutron-irradiated_monolithi_aff3bb3d.md,high
2023_Smith_EarlySelfOrganizationGBS_param_004,GB半有序气泡直径(1.15×10²¹ f/cm³),GB半有序气泡直径(1.15×10²¹ f/cm³),d_GB,3.5,3.5,nm,,,U-10Mo (monolithic),,experiment,measured_parameter,,裂变密度 1.15 × 10²¹ f/cm³,Smith_et_al._-_2023_-_Early_self-organization_of_fission_gas_bubble_superlattice_formation_in_neutron-irradiated_monolithi_aff3bb3d.md,high
2023_Smith_EarlySelfOrganizationGBS_param_005,GB半有序气泡直径(1.30×10²¹ f/cm³),GB半有序气泡直径(1.30×10²¹ f/cm³),d_GB,4.3,4.3,nm,,,U-10Mo (monolithic),,experiment,measured_parameter,,裂变密度 1.30 × 10²¹ f/cm³,Smith_et_al._-_2023_-_Early_self-organization_of_fission_gas_bubble_superlattice_formation_in_neutron-irradiated_monolithi_aff3bb3d.md,high
2023_Smith_EarlySelfOrganizationGBS_param_006,孔洞旁气泡直径(1.15×10²¹ f/cm³),孔洞旁气泡直径(1.15×10²¹ f/cm³),d_BAP,5.2,5.2,nm,,,U-10Mo (monolithic),,experiment,measured_parameter,,裂变密度 1.15 × 10²¹ f/cm³,Smith_et_al._-_2023_-_Early_self-organization_of_fission_gas_bubble_superlattice_formation_in_neutron-irradiated_monolithi_aff3bb3d.md,high
2023_Smith_EarlySelfOrganizationGBS_param_007,孔洞旁气泡直径(1.30×10²¹ f/cm³),孔洞旁气泡直径(1.30×10²¹ f/cm³),d_BAP,5.7,5.7,nm,,,U-10Mo (monolithic),,experiment,measured_parameter,,裂变密度 1.30 × 10²¹ f/cm³,Smith_et_al._-_2023_-_Early_self-organization_of_fission_gas_bubble_superlattice_formation_in_neutron-irradiated_monolithi_aff3bb3d.md,high
2023_Smith_EarlySelfOrganizationGBS_param_008,GBS饱和裂变密度阈值,GBS饱和裂变密度阈值,F_d (GBS saturation),3.75e+21,3.75e+21,fissions/cm³,3-4.5 × 10²¹ f/cm³,,U-10Mo (monolithic),,experiment,measured_parameter,,GBS完全形成所需裂变密度,Smith_et_al._-_2023_-_Early_self-organization_of_fission_gas_bubble_superlattice_formation_in_neutron-irradiated_monolithi_aff3bb3d.md,medium
2023_Smith_EarlySelfOrganizationGBS_param_009,GBS形成温度上限,GBS形成温度上限,T_GBS_max,250.0,250,°C,<250°C for U-Mo research/test reactors,,U-Mo,,experiment,measured_parameter,,研究/试验堆温度范围,Smith_et_al._-_2023_-_Early_self-organization_of_fission_gas_bubble_superlattice_formation_in_neutron-irradiated_monolithi_aff3bb3d.md,medium
2023_Smith_EarlySelfOrganizationGBS_param_010,GBS从晶界扩展距离(最小),GBS从晶界扩展距离(最小),d_spread_min,30.0,30,nm,,,U-10Mo (monolithic),,experiment,measured_parameter,,非均匀扩展,Smith_et_al._-_2023_-_Early_self-organization_of_fission_gas_bubble_superlattice_formation_in_neutron-irradiated_monolithi_aff3bb3d.md,high
2023_Smith_EarlySelfOrganizationGBS_param_011,GBS从晶界扩展距离(最大),GBS从晶界扩展距离(最大),d_spread_max,107.0,107,nm,,,U-10Mo (monolithic),,experiment,measured_parameter,,"非均匀扩展, 依赖GB类型",Smith_et_al._-_2023_-_Early_self-organization_of_fission_gas_bubble_superlattice_formation_in_neutron-irradiated_monolithi_aff3bb3d.md,high
2023_Smith_EarlySelfOrganizationGBS_param_012,A2C171样品轴向中心EOL裂变密度,A2C171样品轴向中心EOL裂变密度,F_d,1.15e+21,1.15e+21,fissions/cm³,,,U-10Mo (monolithic),,experiment,measured_parameter,,"ATR MP-1, KGT-3629",Smith_et_al._-_2023_-_Early_self-organization_of_fission_gas_bubble_superlattice_formation_in_neutron-irradiated_monolithi_aff3bb3d.md,high
2023_Smith_EarlySelfOrganizationGBS_param_013,A2C125样品轴向中心EOL裂变密度,A2C125样品轴向中心EOL裂变密度,F_d,1.3e+21,1.3e+21,fissions/cm³,,,U-10Mo (monolithic),,experiment,measured_parameter,,"ATR MP-1, KGT-3706",Smith_et_al._-_2023_-_Early_self-organization_of_fission_gas_bubble_superlattice_formation_in_neutron-irradiated_monolithi_aff3bb3d.md,high
2023_Smith_EarlySelfOrganizationGBS_param_014,A2C171中平面EOL裂变密度范围(低),A2C171中平面EOL裂变密度范围(低),F_d_min,1.13e+21,1.13e+21,fissions/cm³,1.13-1.29 × 10²¹,,U-10Mo (monolithic),,experiment,measured_parameter,,ATR MP-1,Smith_et_al._-_2023_-_Early_self-organization_of_fission_gas_bubble_superlattice_formation_in_neutron-irradiated_monolithi_aff3bb3d.md,high
2023_Smith_EarlySelfOrganizationGBS_param_015,A2C171中平面EOL裂变密度范围(高),A2C171中平面EOL裂变密度范围(高),F_d_max,1.29e+21,1.29e+21,fissions/cm³,,,U-10Mo (monolithic),,experiment,measured_parameter,,ATR MP-1,Smith_et_al._-_2023_-_Early_self-organization_of_fission_gas_bubble_superlattice_formation_in_neutron-irradiated_monolithi_aff3bb3d.md,high
