Repository: Etoile04/material-llm-wiki

# material-llm-wiki

LLM Wiki for nuclear material property knowledge extraction, normalization, validation, and comparison.

## What this repo contains

This repository mainly hosts the `llm-wiki` skill and related planning/materials for building a structured literature-to-knowledge workflow.

### Core directories

- `skills/llm-wiki/` - the main skill, prompts, references, and helper scripts
- `plans/` - development plans and workflow notes
- `clawd/` - supporting skill/tooling code kept in the workspace

File: data/parameters_v2/_all_params.csv (part 4 of 7)
id,name,name_en,symbol,value,value_str,unit,uncertainty,temperature_K,material,burnup_range,category,subcategory,equation,notes,source_file,confidence
2023_Smith_EarlySelfOrganizationGBS_param_016,A2C125中平面EOL裂变密度范围(低),A2C125中平面EOL裂变密度范围(低),F_d_min,1.28e+21,1.28e+21,fissions/cm³,1.28-1.58 × 10²¹,,U-10Mo (monolithic),,experiment,measured_parameter,,ATR MP-1,Smith_et_al._-_2023_-_Early_self-organization_of_fission_gas_bubble_superlattice_formation_in_neutron-irradiated_monolithi_aff3bb3d.md,high
2023_Smith_EarlySelfOrganizationGBS_param_017,A2C125中平面EOL裂变密度范围(高),A2C125中平面EOL裂变密度范围(高),F_d_max,1.58e+21,1.58e+21,fissions/cm³,,,U-10Mo (monolithic),,experiment,measured_parameter,,ATR MP-1,Smith_et_al._-_2023_-_Early_self-organization_of_fission_gas_bubble_superlattice_formation_in_neutron-irradiated_monolithi_aff3bb3d.md,high
2023_Smith_UCInclusionsGBS_param_001,GBS晶格常数,GBS晶格常数,a_GBS,11.0,11,nm,~11 nm (两个裂变密度下相同),,U-10Mo (monolithic),,experiment,measured_parameter,,ATR反应堆,Smith_et_al_2023_The_role_of_UC_inclusions_in_the_development_of_fission_gas_bubble_superlattice.md,high
2023_Smith_UCInclusionsGBS_param_002,气泡有序化临界尺寸(GB),气泡有序化临界尺寸(GB),d_critical,3.0,3,nm,~3 nm,,U-10Mo (monolithic),,experiment,measured_parameter,,GB处气泡有序化阈值,Smith_et_al_2023_The_role_of_UC_inclusions_in_the_development_of_fission_gas_bubble_superlattice.md,high
2023_Smith_UCInclusionsGBS_param_003,BAP气泡饱和尺寸,BAP气泡饱和尺寸,d_BAP_sat,4.5,4.5,nm,~4.5 nm,,U-10Mo (monolithic),,experiment,measured_parameter,,BAP达到饱和的尺寸,Smith_et_al_2023_The_role_of_UC_inclusions_in_the_development_of_fission_gas_bubble_superlattice.md,high
2023_Smith_UCInclusionsGBS_param_004,Xe中子吸收截面,Xe中子吸收截面,σ_Xe,2700000.0,2700000.0,barns,±0.1 barns,,Xe,,experiment,measured_parameter,,中子吸收,Smith_et_al_2023_The_role_of_UC_inclusions_in_the_development_of_fission_gas_bubble_superlattice.md,high
2023_Smith_UCInclusionsGBS_param_005,裂变密度(样品1),裂变密度(样品1),F_d,1.15e+21,1.15e+21,fissions/cm³,,,U-10Mo (monolithic),,experiment,measured_parameter,,"ATR, 较低裂变密度",Smith_et_al_2023_The_role_of_UC_inclusions_in_the_development_of_fission_gas_bubble_superlattice.md,high
2023_Smith_UCInclusionsGBS_param_006,裂变密度(样品2),裂变密度(样品2),F_d,1.3e+21,1.3e+21,fissions/cm³,,,U-10Mo (monolithic),,experiment,measured_parameter,,"ATR, 较高裂变密度",Smith_et_al_2023_The_role_of_UC_inclusions_in_the_development_of_fission_gas_bubble_superlattice.md,high
2023_Smith_UCInclusionsGBS_param_007,Xe:Kr比值(GBS内),Xe:Kr比值(GBS内),Xe:Kr,9.0,9,—,~9:1,,U-10Mo (monolithic),,experiment,measured_parameter,,GBS内裂变气体组成,Smith_et_al_2023_The_role_of_UC_inclusions_in_the_development_of_fission_gas_bubble_superlattice.md,high
2023_Smith_UCInclusionsGBS_param_008,无序气泡尺寸上限,无序气泡尺寸上限,d_disordered_max,3.0,3,nm,<3 nm,,U-10Mo (monolithic),,experiment,measured_parameter,,无序晶内气泡<3 nm,Smith_et_al_2023_The_role_of_UC_inclusions_in_the_development_of_fission_gas_bubble_superlattice.md,high
2023_Smith_UCInclusionsGBS_param_009,GB有序气泡尺寸范围(下限),GB有序气泡尺寸范围(下限),d_GB_ordered_min,3.0,3,nm,,,U-10Mo (monolithic),,experiment,measured_parameter,,GB有序气泡 ~3–4.5 nm,Smith_et_al_2023_The_role_of_UC_inclusions_in_the_development_of_fission_gas_bubble_superlattice.md,high
2023_Smith_UCInclusionsGBS_param_010,GB有序气泡尺寸范围(上限),GB有序气泡尺寸范围(上限),d_GB_ordered_max,4.5,4.5,nm,,,U-10Mo (monolithic),,experiment,measured_parameter,,GB有序气泡 ~3–4.5 nm,Smith_et_al_2023_The_role_of_UC_inclusions_in_the_development_of_fission_gas_bubble_superlattice.md,high
2023_Smith_UCInclusionsGBS_param_011,BAP气泡尺寸阈值,BAP气泡尺寸阈值,d_BAP_threshold,4.5,4.5,nm,>4.5 nm,,U-10Mo (monolithic),,experiment,measured_parameter,,BAP >4.5 nm,Smith_et_al_2023_The_role_of_UC_inclusions_in_the_development_of_fission_gas_bubble_superlattice.md,high
2023_Ye_IntegratedSimulationU10Mo_param_001,Xe intrinsic diffusion pre-exponential,Xe intrinsic diffusion pre-exponential,D₀_thermal,1.28e-05,1.28e-5,cm²/s,,,U-Mo,,diffusion,diffusion_parameter,Eq.2,,Ye_et_al._-_2023_-_Integrated_simulation_of_U-10Mo_monolithic_fuel_swelling_behavior.md,high
2023_Ye_IntegratedSimulationU10Mo_param_002,Xe intrinsic diffusion activation energy,Xe intrinsic diffusion activation energy,Q,40559.0,40559,cal,,,U-Mo,,diffusion,diffusion_parameter,Eq.2,Intrinsic thermal diffusion,Ye_et_al._-_2023_-_Integrated_simulation_of_U-10Mo_monolithic_fuel_swelling_behavior.md,high
2023_Ye_IntegratedSimulationU10Mo_param_003,Xe intrinsic diffusion activation energy,Xe intrinsic diffusion activation energy,Q,1.76,1.76,eV,,,U-Mo,,diffusion,diffusion_parameter,Eq.2,Intrinsic thermal diffusion,Ye_et_al._-_2023_-_Integrated_simulation_of_U-10Mo_monolithic_fuel_swelling_behavior.md,high
2023_Ye_IntegratedSimulationU10Mo_param_004,Radiation-driven Xe diffusivity coefficient,Radiation-driven Xe diffusivity coefficient,D₀_rad,5e-31,5e-31,cm⁵,,,U-Mo,,diffusion,diffusion_parameter,Eq.2,Radiation-driven diffusion,Ye_et_al._-_2023_-_Integrated_simulation_of_U-10Mo_monolithic_fuel_swelling_behavior.md,high
2023_Ye_IntegratedSimulationU10Mo_param_005,Xe atom radius,Xe atom radius,rXe,2.16e-08,2.16e-8,cm,,,Xe,,experiment,measured_parameter,Eq.1,,Ye_et_al._-_2023_-_Integrated_simulation_of_U-10Mo_monolithic_fuel_swelling_behavior.md,high
2023_Ye_IntegratedSimulationU10Mo_param_006,Intragranular nucleation probability,Intragranular nucleation probability,fN,2e-07,2e-7,dimensionless,,,U-10Mo,,experiment,measured_parameter,Eq.1,Calibrated,Ye_et_al._-_2023_-_Integrated_simulation_of_U-10Mo_monolithic_fuel_swelling_behavior.md,high
2023_Ye_IntegratedSimulationU10Mo_param_007,GB diffusion enhancement factor,GB diffusion enhancement factor,z,30000.0,3e4,dimensionless,,,U-10Mo,,diffusion,diffusion_parameter,Eq.3,Calibrated,Ye_et_al._-_2023_-_Integrated_simulation_of_U-10Mo_monolithic_fuel_swelling_behavior.md,high
2023_Ye_IntegratedSimulationU10Mo_param_008,GB nucleation adjustment factor,GB nucleation adjustment factor,fN-GB,6e-10,6e-10,dimensionless,,,U-10Mo,,experiment,measured_parameter,Eq.3,Calibrated,Ye_et_al._-_2023_-_Integrated_simulation_of_U-10Mo_monolithic_fuel_swelling_behavior.md,high
2023_Ye_IntegratedSimulationU10Mo_param_009,Bubble destruction probability coefficient,Bubble destruction probability coefficient,b₀,2e-18,2e-18,cm³,,,U-10Mo,,bubble,bubble_parameter,Eq.4-6,Calibrated,Ye_et_al._-_2023_-_Integrated_simulation_of_U-10Mo_monolithic_fuel_swelling_behavior.md,high
2023_Ye_IntegratedSimulationU10Mo_param_010,Gas atom knockout distance,Gas atom knockout distance,λ,5e-07,5e-7,cm,,,U-10Mo,,experiment,measured_parameter,Eq.4-6,Calibrated,Ye_et_al._-_2023_-_Integrated_simulation_of_U-10Mo_monolithic_fuel_swelling_behavior.md,high
2023_Ye_IntegratedSimulationU10Mo_param_011,Destroyed outer-shell thickness,Destroyed outer-shell thickness,rresol,3e-09,3e-9,cm,,,U-10Mo,,experiment,measured_parameter,Eq.4-6,Calibrated,Ye_et_al._-_2023_-_Integrated_simulation_of_U-10Mo_monolithic_fuel_swelling_behavior.md,high
2023_Ye_IntegratedSimulationU10Mo_param_012,Surface energy of U-10Mo,Surface energy of U-10Mo,γ_U10Mo,1850.0,1850,dyn/cm,DFT calculated,,U-10Mo,,surface_energy,surface_energy,,"模型计算值; Calibrated, DFT value",Ye_et_al._-_2023_-_Integrated_simulation_of_U-10Mo_monolithic_fuel_swelling_behavior.md,high
2023_Ye_IntegratedSimulationU10Mo_param_013,Solid fission product swelling coefficient,Solid fission product swelling coefficient,,4.0,4.0,dimensionless,,,U-10Mo,,swelling_rate,swelling_parameter,Eq.13,FD in 10²¹ fissions/cm³,Ye_et_al._-_2023_-_Integrated_simulation_of_U-10Mo_monolithic_fuel_swelling_behavior.md,high
2023_Ye_IntegratedSimulationU10Mo_param_014,Visible bubble size threshold,Visible bubble size threshold,,50.0,50,nm,,,U-10Mo,,bubble,bubble_parameter,Eq.11-12,模型计算值; Visible porosity calculation,Ye_et_al._-_2023_-_Integrated_simulation_of_U-10Mo_monolithic_fuel_swelling_behavior.md,high
2023_Ye_IntegratedSimulationU10Mo_param_015,Boltzmann constant,Boltzmann constant,k,8.617e-05,8.617e-5,eV/K,,,,,experiment,measured_parameter,Eq.2,,Ye_et_al._-_2023_-_Integrated_simulation_of_U-10Mo_monolithic_fuel_swelling_behavior.md,high
2023_Ye_IntegratedSimulationU10Mo_param_016,Oxide layer thermal conductivity,Oxide layer thermal conductivity,,2.25,2.25,W/m·K,,,Oxide layer,,thermal,thermal_property,,,Ye_et_al._-_2023_-_Integrated_simulation_of_U-10Mo_monolithic_fuel_swelling_behavior.md,high
2023_Ye_IntegratedSimulationU10Mo_param_017,Al 6061 cladding thermal conductivity,Al 6061 cladding thermal conductivity,,167.0,167,W/m·K,,,Al 6061,,thermal,thermal_property,,,Ye_et_al._-_2023_-_Integrated_simulation_of_U-10Mo_monolithic_fuel_swelling_behavior.md,high
2023_Ye_IntegratedSimulationU10Mo_param_018,Unirradiated U-10Mo thermal conductivity,Unirradiated U-10Mo thermal conductivity,,11.2,11.2,W/m·K,,,U-10Mo,,thermal,thermal_property,,Unirradiated,Ye_et_al._-_2023_-_Integrated_simulation_of_U-10Mo_monolithic_fuel_swelling_behavior.md,high
2023_Ye_IntegratedSimulationU10Mo_param_019,Coolant pressure,Coolant pressure,,2.7,2.7,MPa,,,,,experiment,measured_parameter,,,Ye_et_al._-_2023_-_Integrated_simulation_of_U-10Mo_monolithic_fuel_swelling_behavior.md,high
2023_Ye_IntegratedSimulationU10Mo_param_020,Coolant velocity,Coolant velocity,,14.5,14.5,m/s,,,,,experiment,measured_parameter,,,Ye_et_al._-_2023_-_Integrated_simulation_of_U-10Mo_monolithic_fuel_swelling_behavior.md,high
2023_Ye_IntegratedSimulationU10Mo_param_021,Fuel foil thickness,Fuel foil thickness,,0.0254,0.0254,cm,,,U-10Mo,,experiment,measured_parameter,,,Ye_et_al._-_2023_-_Integrated_simulation_of_U-10Mo_monolithic_fuel_swelling_behavior.md,high
2023_Ye_IntegratedSimulationU10Mo_param_022,Plate V6018G fission density,Plate V6018G fission density,FD,2.31,2.31,10²¹ fis/cm³,,,U-10Mo,,bubble,bubble_parameter,,"Plate V6018G, grain size 4.9±2.0 μm, avg bubble Ø 0.14 μm",Ye_et_al._-_2023_-_Integrated_simulation_of_U-10Mo_monolithic_fuel_swelling_behavior.md,high
2023_Ye_IntegratedSimulationU10Mo_param_023,Plate V6018G fission rate,Plate V6018G fission rate,ḟ,2.3,2.3,10¹⁴ fis/cm³/s,,,U-10Mo,,rate_theory,defect_rate,,Plate V6018G,Ye_et_al._-_2023_-_Integrated_simulation_of_U-10Mo_monolithic_fuel_swelling_behavior.md,high
2023_Ye_IntegratedSimulationU10Mo_param_024,Plate V6019G fission density,Plate V6019G fission density,FD,2.91,2.91,10²¹ fis/cm³,,,U-10Mo,,bubble,bubble_parameter,,"Plate V6019G, grain size 8.5±3.6 μm, avg bubble Ø 0.16 μm",Ye_et_al._-_2023_-_Integrated_simulation_of_U-10Mo_monolithic_fuel_swelling_behavior.md,high
2023_Ye_IntegratedSimulationU10Mo_param_025,Plate V6019G fission rate,Plate V6019G fission rate,ḟ,2.9,2.9,10¹⁴ fis/cm³/s,,,U-10Mo,,rate_theory,defect_rate,,Plate V6019G,Ye_et_al._-_2023_-_Integrated_simulation_of_U-10Mo_monolithic_fuel_swelling_behavior.md,high
2023_Ye_IntegratedSimulationU10Mo_param_026,Plate V8005B fission density,Plate V8005B fission density,FD,2.41,2.41,10²¹ fis/cm³,,,U-10Mo,,bubble,bubble_parameter,,"Plate V8005B, grain size 8.1±4.5 μm, avg bubble Ø 0.16 μm",Ye_et_al._-_2023_-_Integrated_simulation_of_U-10Mo_monolithic_fuel_swelling_behavior.md,high
2023_Ye_IntegratedSimulationU10Mo_param_027,Plate V8005B fission rate,Plate V8005B fission rate,ḟ,2.4,2.4,10¹⁴ fis/cm³/s,,,U-10Mo,,rate_theory,defect_rate,,Plate V8005B,Ye_et_al._-_2023_-_Integrated_simulation_of_U-10Mo_monolithic_fuel_swelling_behavior.md,high
2023_Ye_IntegratedSimulationU10Mo_param_028,Grain size after recrystallization,Grain size after recrystallization,,0.5,0.5,μm,,,U-10Mo,,recrystallization,recrystallization_parameter,,Post-recrystallization,Ye_et_al._-_2023_-_Integrated_simulation_of_U-10Mo_monolithic_fuel_swelling_behavior.md,high
2023_Ye_IntegratedSimulationU10Mo_param_029,Swelling rate transition fission density (lower),Swelling rate transition fission density (lower),,3e+21,3e21,fis/cm³,,,U-10Mo,,swelling_rate,swelling_parameter,,,Ye_et_al._-_2023_-_Integrated_simulation_of_U-10Mo_monolithic_fuel_swelling_behavior.md,medium
2023_Ye_IntegratedSimulationU10Mo_param_030,Swelling rate transition fission density (upper),Swelling rate transition fission density (upper),,3.5e+21,3.5e21,fis/cm³,,,U-10Mo,,swelling_rate,swelling_parameter,,,Ye_et_al._-_2023_-_Integrated_simulation_of_U-10Mo_monolithic_fuel_swelling_behavior.md,medium
2023_Ye_IntegratedSimulationU10Mo_param_031,Volume swelling at 6×10²¹ fis/cm³ (lower),Volume swelling at 6×10²¹ fis/cm³ (lower),,45.0,45,%,,,U-10Mo,,swelling_rate,swelling_parameter,,FD = 6×10²¹ fis/cm³,Ye_et_al._-_2023_-_Integrated_simulation_of_U-10Mo_monolithic_fuel_swelling_behavior.md,medium
2023_Ye_IntegratedSimulationU10Mo_param_032,Volume swelling at 6×10²¹ fis/cm³ (upper),Volume swelling at 6×10²¹ fis/cm³ (upper),,55.0,55,%,,,U-10Mo,,swelling_rate,swelling_parameter,,FD = 6×10²¹ fis/cm³,Ye_et_al._-_2023_-_Integrated_simulation_of_U-10Mo_monolithic_fuel_swelling_behavior.md,medium
2023_Ye_IntegratedSimulationU10Mo_param_033,Previous radiation-driven diffusivity coefficient,Previous radiation-driven diffusivity coefficient,D₀_rad (prev),8e-29,8e-29,cm⁵,,,U-Mo,,diffusion,diffusion_parameter,,Previous/uncalibrated value,Ye_et_al._-_2023_-_Integrated_simulation_of_U-10Mo_monolithic_fuel_swelling_behavior.md,high
2023_Ye_IntegratedSimulationU10Mo_param_034,Previous activation energy,Previous activation energy,Q (prev),33000.0,33000,cal,,,U-Mo,,experiment,measured_parameter,,Previous/uncalibrated value,Ye_et_al._-_2023_-_Integrated_simulation_of_U-10Mo_monolithic_fuel_swelling_behavior.md,high
2023_Ye_IntegratedSimulationU10Mo_param_035,Previous GB diffusion enhancement factor,Previous GB diffusion enhancement factor,z (prev),10000.0,1e4,dimensionless,,,U-10Mo,,diffusion,diffusion_parameter,,Previous/uncalibrated value,Ye_et_al._-_2023_-_Integrated_simulation_of_U-10Mo_monolithic_fuel_swelling_behavior.md,high
2023_Ye_IntegratedSimulationU10Mo_param_036,Previous intragranular nucleation probability,Previous intragranular nucleation probability,fN (prev),3e-08,3e-8,dimensionless,,,U-10Mo,,experiment,measured_parameter,,Previous/uncalibrated value,Ye_et_al._-_2023_-_Integrated_simulation_of_U-10Mo_monolithic_fuel_swelling_behavior.md,high
2023_Ye_IntegratedSimulationU10Mo_param_037,Previous GB nucleation adjustment factor,Previous GB nucleation adjustment factor,fN-GB (prev),6e-07,6e-7,dimensionless,,,U-10Mo,,experiment,measured_parameter,,Previous/uncalibrated value,Ye_et_al._-_2023_-_Integrated_simulation_of_U-10Mo_monolithic_fuel_swelling_behavior.md,high
2023_Ye_IntegratedSimulationU10Mo_param_038,Previous surface energy,Previous surface energy,γ (prev),200.0,200,dyn/cm,,,U-10Mo,,surface_energy,surface_energy,,Previous/uncalibrated value,Ye_et_al._-_2023_-_Integrated_simulation_of_U-10Mo_monolithic_fuel_swelling_behavior.md,high
2023_Ye_IntegratedSimulationU10Mo_param_039,Previous bubble destruction probability coefficient,Previous bubble destruction probability coefficient,b₀ (prev),7e-18,7e-18,cm³,,,U-10Mo,,bubble,bubble_parameter,,Previous/uncalibrated value,Ye_et_al._-_2023_-_Integrated_simulation_of_U-10Mo_monolithic_fuel_swelling_behavior.md,high
2023_Ye_IntegratedSimulationU10Mo_param_040,Previous gas atom knockout distance,Previous gas atom knockout distance,λ (prev),1e-06,1e-6,cm,,,U-10Mo,,experiment,measured_parameter,,Previous/uncalibrated value,Ye_et_al._-_2023_-_Integrated_simulation_of_U-10Mo_monolithic_fuel_swelling_behavior.md,high
2023_Ye_IntegratedSimulationU10Mo_param_041,Xe diffusivity full equation constant (radiation term),Xe diffusivity full equation constant (radiation term),,5.07e-31,5.07e-31,cm⁵,,,U-Mo,,diffusion,diffusion_parameter,Eq.2,Radiation-driven diffusion term in Eq.2,Ye_et_al._-_2023_-_Integrated_simulation_of_U-10Mo_monolithic_fuel_swelling_behavior.md,high
2026 - Porosity_ swelling_ and composition evolution in high-burnup monolithic U-Mo fuel_param_001,Enrichment,Enrichment,,70.0,70,% ²³⁵U,,,U-10wt.%Mo,,experiment,general,,As-fabricated,2026 - Porosity_ swelling_ and composition evolution in high-burnup monolithic U-Mo fuel.md,high
2026 - Porosity_ swelling_ and composition evolution in high-burnup monolithic U-Mo fuel_param_002,Total irradiation duration,Total irradiation duration,$t_irr$,137.2,137.2,days,,,U-10wt.%Mo,,irradiation,general,,3 irradiation cycles in ATR,2026 - Porosity_ swelling_ and composition evolution in high-burnup monolithic U-Mo fuel.md,high
2026 - Porosity_ swelling_ and composition evolution in high-burnup monolithic U-Mo fuel_param_003,Irradiation cycles,Irradiation cycles,$N_cycles$,3.0,3,cycles,,,U-10wt.%Mo,,irradiation,general,,"ATR reactor, INL",2026 - Porosity_ swelling_ and composition evolution in high-burnup monolithic U-Mo fuel.md,high
2026 - Porosity_ swelling_ and composition evolution in high-burnup monolithic U-Mo fuel_param_004,Average plate fission density,Average plate fission density,$FD_avg$,7.71e+21,7.71e21,fissions/cm³,,,U-10wt.%Mo,,microstructure,fission_density,,"ATR irradiation, 137.2 days",2026 - Porosity_ swelling_ and composition evolution in high-burnup monolithic U-Mo fuel.md,high
2026 - Porosity_ swelling_ and composition evolution in high-burnup monolithic U-Mo fuel_param_005,Peak fission density,Peak fission density,$FD_peak$,9.39e+21,9.39e21,fissions/cm³,,,U-10wt.%Mo,,microstructure,fission_density,,"ATR irradiation, 137.2 days",2026 - Porosity_ swelling_ and composition evolution in high-burnup monolithic U-Mo fuel.md,high
2026 - Porosity_ swelling_ and composition evolution in high-burnup monolithic U-Mo fuel_param_006,As-fabricated grain size,As-fabricated grain size,$d_grain$,10.0,10,µm,~,,U-10wt.%Mo,,microstructure,general,,As-fabricated,2026 - Porosity_ swelling_ and composition evolution in high-burnup monolithic U-Mo fuel.md,high
2026 - Porosity_ swelling_ and composition evolution in high-burnup monolithic U-Mo fuel_param_007,Recrystallized grain size,Recrystallized grain size,$d_rx$,350.0,200–500,nm,range 200–500,,U-10wt.%Mo,,swelling_rate,burnup_correlation,,"Post-irradiation, high burnup",2026 - Porosity_ swelling_ and composition evolution in high-burnup monolithic U-Mo fuel.md,high
2026 - Porosity_ swelling_ and composition evolution in high-burnup monolithic U-Mo fuel_param_008,Fuel foil thickness,Fuel foil thickness,$t_foil$,250.0,250,µm,~,,U-10wt.%Mo,,experiment,general,,As-fabricated,2026 - Porosity_ swelling_ and composition evolution in high-burnup monolithic U-Mo fuel.md,high
2026 - Porosity_ swelling_ and composition evolution in high-burnup monolithic U-Mo fuel_param_009,扩散参数,Zr diffusion barrier thickness,$t_Zr$,25.0,25,µm,~,,Zr barrier on U-10wt.%Mo,,diffusion,general,,As-fabricated,2026 - Porosity_ swelling_ and composition evolution in high-burnup monolithic U-Mo fuel.md,high
2026 - Porosity_ swelling_ and composition evolution in high-burnup monolithic U-Mo fuel_param_010,Porosity volume fraction at FD=8.86e21,Porosity volume fraction at FD=8.86e21,$Vv$,27.77,27.77,%,± 0.51,,U-10wt.%Mo,,microstructure,fission_density,,Fission density = 8.86 × 10²¹ fissions/cm³,2026 - Porosity_ swelling_ and composition evolution in high-burnup monolithic U-Mo fuel.md,high
2026 - Porosity_ swelling_ and composition evolution in high-burnup monolithic U-Mo fuel_param_011,Average pore size at FD=8.86e21,Average pore size at FD=8.86e21,$d_pore$,0.45,0.45,µm,± 0.01,,U-10wt.%Mo,,microstructure,fission_density,,Fission density = 8.86 × 10²¹ fissions/cm³,2026 - Porosity_ swelling_ and composition evolution in high-burnup monolithic U-Mo fuel.md,high
2026 - Porosity_ swelling_ and composition evolution in high-burnup monolithic U-Mo fuel_param_012,Pore number density at FD=8.86e21,Pore number density at FD=8.86e21,$N_v$,0.97,0.97,pores/µm²,± 0.05,,U-10wt.%Mo,,microstructure,fission_density,,Fission density = 8.86 × 10²¹ fissions/cm³,2026 - Porosity_ swelling_ and composition evolution in high-burnup monolithic U-Mo fuel.md,high
2026 - Porosity_ swelling_ and composition evolution in high-burnup monolithic U-Mo fuel_param_013,Porosity volume fraction at FD=9.05e21,Porosity volume fraction at FD=9.05e21,$Vv$,35.12,35.12,%,± 1.54,,U-10wt.%Mo,,microstructure,fission_density,,Fission density = 9.05 × 10²¹ fissions/cm³,2026 - Porosity_ swelling_ and composition evolution in high-burnup monolithic U-Mo fuel.md,high
2026 - Porosity_ swelling_ and composition evolution in high-burnup monolithic U-Mo fuel_param_014,Average pore size at FD=9.05e21,Average pore size at FD=9.05e21,$d_pore$,0.4,0.4,µm,± 0.01,,U-10wt.%Mo,,microstructure,fission_density,,Fission density = 9.05 × 10²¹ fissions/cm³,2026 - Porosity_ swelling_ and composition evolution in high-burnup monolithic U-Mo fuel.md,high
2026 - Porosity_ swelling_ and composition evolution in high-burnup monolithic U-Mo fuel_param_015,Pore number density at FD=9.05e21,Pore number density at FD=9.05e21,$N_v$,1.19,1.19,pores/µm²,± 0.03,,U-10wt.%Mo,,microstructure,fission_density,,Fission density = 9.05 × 10²¹ fissions/cm³,2026 - Porosity_ swelling_ and composition evolution in high-burnup monolithic U-Mo fuel.md,high
2026 - Porosity_ swelling_ and composition evolution in high-burnup monolithic U-Mo fuel_param_016,Porosity volume fraction at FD=9.36e21,Porosity volume fraction at FD=9.36e21,$Vv$,37.71,37.71,%,± 0.44,,U-10wt.%Mo,,microstructure,fission_density,,Fission density = 9.36 × 10²¹ fissions/cm³,2026 - Porosity_ swelling_ and composition evolution in high-burnup monolithic U-Mo fuel.md,high
2026 - Porosity_ swelling_ and composition evolution in high-burnup monolithic U-Mo fuel_param_017,Average pore size at FD=9.36e21,Average pore size at FD=9.36e21,$d_pore$,0.49,0.49,µm,± 0.02,,U-10wt.%Mo,,microstructure,fission_density,,Fission density = 9.36 × 10²¹ fissions/cm³,2026 - Porosity_ swelling_ and composition evolution in high-burnup monolithic U-Mo fuel.md,high
2026 - Porosity_ swelling_ and composition evolution in high-burnup monolithic U-Mo fuel_param_018,Pore number density at FD=9.36e21,Pore number density at FD=9.36e21,$N_v$,0.98,0.98,pores/µm²,± 0.03,,U-10wt.%Mo,,microstructure,fission_density,,Fission density = 9.36 × 10²¹ fissions/cm³,2026 - Porosity_ swelling_ and composition evolution in high-burnup monolithic U-Mo fuel.md,high
2026 - Porosity_ swelling_ and composition evolution in high-burnup monolithic U-Mo fuel_param_019,Bimodal pore distribution first mode diameter,Bimodal pore distribution first mode diameter,$d_mode1$,0.23,0.23,µm,~,,U-10wt.%Mo,,swelling_rate,burnup_correlation,,"High burnup, equivalent pore diameter",2026 - Porosity_ swelling_ and composition evolution in high-burnup monolithic U-Mo fuel.md,medium
2026 - Porosity_ swelling_ and composition evolution in high-burnup monolithic U-Mo fuel_param_020,Bimodal pore distribution second mode diameter at FD=8.86e21,Bimodal pore distribution second mode diameter at FD=8.86e21,$d_mode2$,0.98,0.98,µm,~,,U-10wt.%Mo,,microstructure,fission_density,,Fission density = 8.86 × 10²¹ fissions/cm³,2026 - Porosity_ swelling_ and composition evolution in high-burnup monolithic U-Mo fuel.md,medium
2026 - Porosity_ swelling_ and composition evolution in high-burnup monolithic U-Mo fuel_param_021,Bimodal pore distribution second mode diameter at FD=9.05-9.36e21,Bimodal pore distribution second mode diameter at FD=9.05-9.36e21,$d_mode2$,1.13,1.13,µm,~,,U-10wt.%Mo,,microstructure,fission_density,,Fission density = 9.05–9.36 × 10²¹ fissions/cm³,2026 - Porosity_ swelling_ and composition evolution in high-burnup monolithic U-Mo fuel.md,medium
2026 - Porosity_ swelling_ and composition evolution in high-burnup monolithic U-Mo fuel_param_022,Interconnected porosity pore size threshold,Interconnected porosity pore size threshold,$d_interconnect$,2.55,2.55,µm,> (lower bound),,U-10wt.%Mo,,microstructure,general,,Pores above this size are interconnected,2026 - Porosity_ swelling_ and composition evolution in high-burnup monolithic U-Mo fuel.md,medium
2026 - Porosity_ swelling_ and composition evolution in high-burnup monolithic U-Mo fuel_param_023,扩散参数,Interconnected porosity sublayer distance from diffusion barrier,$x_sublayer$,5.0,5,µm,~,,U-10wt.%Mo / Zr interface,,diffusion,burnup_correlation,,High burnup,2026 - Porosity_ swelling_ and composition evolution in high-burnup monolithic U-Mo fuel.md,medium
2026 - Porosity_ swelling_ and composition evolution in high-burnup monolithic U-Mo fuel_param_024,Schwartz-Saltykov bin size,Schwartz-Saltykov bin size,$Δd$,0.15,0.15,µm,,,U-10wt.%Mo,,experiment,general,Schwartz-Saltykov stereology,Pore size distribution analysis,2026 - Porosity_ swelling_ and composition evolution in high-burnup monolithic U-Mo fuel.md,high
2026 - Porosity_ swelling_ and composition evolution in high-burnup monolithic U-Mo fuel_param_025,Segmentation porosity at FD=8.86e21,Segmentation porosity at FD=8.86e21,$Vv_seg$,28.53,28.53,%,,,U-10wt.%Mo,,microstructure,fission_density,,"Fission density = 8.86 × 10²¹ fissions/cm³, image segmentation method",2026 - Porosity_ swelling_ and composition evolution in high-burnup monolithic U-Mo fuel.md,high
2026 - Porosity_ swelling_ and composition evolution in high-burnup monolithic U-Mo fuel_param_026,Point counting porosity at FD=8.86e21,Point counting porosity at FD=8.86e21,$Vv_pc$,29.84,29.84,%,± 1.24,,U-10wt.%Mo,,microstructure,fission_density,,"Fission density = 8.86 × 10²¹ fissions/cm³, point counting method",2026 - Porosity_ swelling_ and composition evolution in high-burnup monolithic U-Mo fuel.md,high
2026 - Porosity_ swelling_ and composition evolution in high-burnup monolithic U-Mo fuel_param_027,Segmentation porosity at FD=9.36e21,Segmentation porosity at FD=9.36e21,$Vv_seg$,36.84,36.84,%,,,U-10wt.%Mo,,microstructure,fission_density,,"Fission density = 9.36 × 10²¹ fissions/cm³, image segmentation method",2026 - Porosity_ swelling_ and composition evolution in high-burnup monolithic U-Mo fuel.md,high
2026 - Porosity_ swelling_ and composition evolution in high-burnup monolithic U-Mo fuel_param_028,Point counting porosity at FD=9.36e21,Point counting porosity at FD=9.36e21,$Vv_pc$,33.76,33.76,%,± 0.36,,U-10wt.%Mo,,microstructure,fission_density,,"Fission density = 9.36 × 10²¹ fissions/cm³, point counting method",2026 - Porosity_ swelling_ and composition evolution in high-burnup monolithic U-Mo fuel.md,high
2026 - Porosity_ swelling_ and composition evolution in high-burnup monolithic U-Mo fuel_param_029,U-Zr₂ sublayer discontinuity fission density threshold,U-Zr₂ sublayer discontinuity fission density threshold,$FD_discont$,9.8e+21,9.8e21,fissions/cm³,,,U-10wt.%Mo / Zr interface (U-Zr₂ sublayer),,microstructure,fission_density,,U-Zr₂ sublayer becomes discontinuous,2026 - Porosity_ swelling_ and composition evolution in high-burnup monolithic U-Mo fuel.md,medium
Aagesen - 2024 - Parameterization of vacancy production rate in phase-field models of fission gas bubble evolution in_param_001,Interfacial energy,Interfacial energy,$γ$,1.17,1.17,J/m²,,,UO2,,surface_energy,interfacial_energy,KKS gradient energy,Phase-field model (KKS),Aagesen - 2024 - Parameterization of vacancy production rate in phase-field models of fission gas bubble evolution in.md,high
Aagesen - 2024 - Parameterization of vacancy production rate in phase-field models of fission gas bubble evolution in_param_002,Interface thickness,Interface thickness,$2l$,10.0,10,nm,,,UO2,,experiment,general,KKS gradient energy,Phase-field model (KKS),Aagesen - 2024 - Parameterization of vacancy production rate in phase-field models of fission gas bubble evolution in.md,high
Aagesen - 2024 - Parameterization of vacancy production rate in phase-field models of fission gas bubble evolution in_param_003,空位参数,Bubble equilibrium vacancy composition,"$cv^b,eq$",0.546,0.546,mole fraction,,,UO2,,bubble,general,KKS equilibrium condition,Equilibrium,Aagesen - 2024 - Parameterization of vacancy production rate in phase-field models of fission gas bubble evolution in.md,high
Aagesen - 2024 - Parameterization of vacancy production rate in phase-field models of fission gas bubble evolution in_param_004,气泡参数,Bubble equilibrium gas composition,"$cg^b,eq$",0.454,0.454,mole fraction,,,UO2,,bubble,general,KKS equilibrium condition,Equilibrium,Aagesen - 2024 - Parameterization of vacancy production rate in phase-field models of fission gas bubble evolution in.md,high
Aagesen - 2024 - Parameterization of vacancy production rate in phase-field models of fission gas bubble evolution in_param_005,Cluster migration energy barrier increase (lower),Cluster migration energy barrier increase (lower),$ΔE_m$,1.5,1.5,eV,range: 1.5-2.1 eV,,UO2,,diffusion,general,Cluster diffusivity Dₙ,n-Xe clusters vs single Xe atom,Aagesen - 2024 - Parameterization of vacancy production rate in phase-field models of fission gas bubble evolution in.md,medium
Aagesen - 2024 - Parameterization of vacancy production rate in phase-field models of fission gas bubble evolution in_param_006,Cluster migration energy barrier increase (upper),Cluster migration energy barrier increase (upper),$ΔE_m$,2.1,2.1,eV,range: 1.5-2.1 eV,,UO2,,diffusion,general,Cluster diffusivity Dₙ,n-Xe clusters vs single Xe atom,Aagesen - 2024 - Parameterization of vacancy production rate in phase-field models of fission gas bubble evolution in.md,medium
Aagesen et al._2022_Phase-field simulations of fission gas bubble growth and interconnection in U-(Pu)-Zr nuclear fuel_param_001,Interfacial energy,Interfacial energy,$σ$,1.8,1.8,J/m²,,,U-(Pu)-Zr,,bubble,interfacial_energy,gradient energy κ = σ·lint/2√2,bubble-matrix interface,Aagesen et al._2022_Phase-field simulations of fission gas bubble growth and interconnection in U-(Pu)-Zr nuclear fuel.md,high
Aagesen et al._2022_Phase-field simulations of fission gas bubble growth and interconnection in U-(Pu)-Zr nuclear fuel_param_002,Interface thickness,Interface thickness,$lint$,1.5,1.5,μm,,,U-(Pu)-Zr,,experiment,general,,,Aagesen et al._2022_Phase-field simulations of fission gas bubble growth and interconnection in U-(Pu)-Zr nuclear fuel.md,high
Aagesen et al._2022_Phase-field simulations of fission gas bubble growth and interconnection in U-(Pu)-Zr nuclear fuel_param_003,Gradient energy coefficient,Gradient energy coefficient,$κ$,4.05e-06,4.05e-06,J/m,,,U-(Pu)-Zr,,experiment,general,fgrad = κ/2·|∇c|²,,Aagesen et al._2022_Phase-field simulations of fission gas bubble growth and interconnection in U-(Pu)-Zr nuclear fuel.md,high
Aagesen et al._2022_Phase-field simulations of fission gas bubble growth and interconnection in U-(Pu)-Zr nuclear fuel_param_004,Double-well energy height,Double-well energy height,$W$,14400000.0,14400000.0,J/m³,,,U-(Pu)-Zr,,experiment,general,fb = Wc²(1-c)²,,Aagesen et al._2022_Phase-field simulations of fission gas bubble growth and interconnection in U-(Pu)-Zr nuclear fuel.md,high
Aagesen et al._2022_Phase-field simulations of fission gas bubble growth and interconnection in U-(Pu)-Zr nuclear fuel_param_005,Defect diffusivity (low),Defect diffusivity (low),$D$,1.33,1.33,nm²/s,,,U-(Pu)-Zr,,diffusion,general,∂c/∂t = ∇·(M∇μ) + s,varied parameter,Aagesen et al._2022_Phase-field simulations of fission gas bubble growth and interconnection in U-(Pu)-Zr nuclear fuel.md,high
Aagesen et al._2022_Phase-field simulations of fission gas bubble growth and interconnection in U-(Pu)-Zr nuclear fuel_param_006,Defect diffusivity (high),Defect diffusivity (high),$D$,10.0,10,nm²/s,,,U-(Pu)-Zr,,diffusion,general,∂c/∂t = ∇·(M∇μ) + s,varied parameter,Aagesen et al._2022_Phase-field simulations of fission gas bubble growth and interconnection in U-(Pu)-Zr nuclear fuel.md,high
Aagesen et al._2022_Phase-field simulations of fission gas bubble growth and interconnection in U-(Pu)-Zr nuclear fuel_param_007,Source term rate,Source term rate,$s₀$,5e-09,5e-09,s⁻¹,,,U-(Pu)-Zr,,diffusion,general,s = s₀[1 - h(c)],,Aagesen et al._2022_Phase-field simulations of fission gas bubble growth and interconnection in U-(Pu)-Zr nuclear fuel.md,high
Aagesen et al._2022_Phase-field simulations of fission gas bubble growth and interconnection in U-(Pu)-Zr nuclear fuel_param_008,Atomic volume γ-U,Atomic volume γ-U,$Va$,0.02089,0.02089,nm³,,,γ-U,,experiment,general,,,Aagesen et al._2022_Phase-field simulations of fission gas bubble growth and interconnection in U-(Pu)-Zr nuclear fuel.md,high
Aagesen et al._2022_Phase-field simulations of fission gas bubble growth and interconnection in U-(Pu)-Zr nuclear fuel_param_009,Total defect production rate,Total defect production rate,$S₀$,2.4e-07,2.4e-07,/nm³/s,,,U-(Pu)-Zr,,rate_theory,general,,,Aagesen et al._2022_Phase-field simulations of fission gas bubble growth and interconnection in U-(Pu)-Zr nuclear fuel.md,high
Aagesen et al._2022_Phase-field simulations of fission gas bubble growth and interconnection in U-(Pu)-Zr nuclear fuel_param_010,Fission rate (EBR-II),Fission rate (EBR-II),$Ḟ$,7.91e-08,7.91e-08,fissions/nm³/s,,,U-(Pu)-Zr,,rate_theory,general,,EBR-II conditions,Aagesen et al._2022_Phase-field simulations of fission gas bubble growth and interconnection in U-(Pu)-Zr nuclear fuel.md,high
Aagesen et al._2022_Phase-field simulations of fission gas bubble growth and interconnection in U-(Pu)-Zr nuclear fuel_param_011,屈服参数,Xe fission yield,$yXe$,0.2156,0.2156,atoms/fission,,,U-(Pu)-Zr,,experiment,general,,,Aagesen et al._2022_Phase-field simulations of fission gas bubble growth and interconnection in U-(Pu)-Zr nuclear fuel.md,high
Aagesen et al._2022_Phase-field simulations of fission gas bubble growth and interconnection in U-(Pu)-Zr nuclear fuel_param_012,Percolation threshold,Percolation threshold,$pc$,0.26,0.26,dimensionless,0.244-0.269 range,,U-(Pu)-Zr,,experiment,general,fV = ½[1 + erf((p - pcen)/δ)],N=3×10¹⁴/m³,Aagesen et al._2022_Phase-field simulations of fission gas bubble growth and interconnection in U-(Pu)-Zr nuclear fuel.md,high
Aagesen et al._2022_Phase-field simulations of fission gas bubble growth and interconnection in U-(Pu)-Zr nuclear fuel_param_013,Percolation center (low N),Percolation center (low N),$pcen$,0.244,0.244,dimensionless,,,U-(Pu)-Zr,,experiment,general,fV vs p,higher N,Aagesen et al._2022_Phase-field simulations of fission gas bubble growth and interconnection in U-(Pu)-Zr nuclear fuel.md,high
Aagesen et al._2022_Phase-field simulations of fission gas bubble growth and interconnection in U-(Pu)-Zr nuclear fuel_param_014,Percolation center (high N),Percolation center (high N),$pcen$,0.269,0.269,dimensionless,,,U-(Pu)-Zr,,experiment,general,fV vs p,lower N,Aagesen et al._2022_Phase-field simulations of fission gas bubble growth and interconnection in U-(Pu)-Zr nuclear fuel.md,high
Aagesen et al._2022_Phase-field simulations of fission gas bubble growth and interconnection in U-(Pu)-Zr nuclear fuel_param_015,Porosity for complete interconnection,Porosity for complete interconnection,,0.35,0.35,dimensionless,,,U-(Pu)-Zr,,microstructure,general,,all configurations,Aagesen et al._2022_Phase-field simulations of fission gas bubble growth and interconnection in U-(Pu)-Zr nuclear fuel.md,high
Aagesen et al._2022_Phase-field simulations of fission gas bubble growth and interconnection in U-(Pu)-Zr nuclear fuel_param_016,气泡参数,Bubble number density,$N$,300000000000000.0,300000000000000.0,/m³,from Bauer & Holland 1995,,U-10Zr,,bubble,burnup_correlation,,1.3% burnup,Aagesen et al._2022_Phase-field simulations of fission gas bubble growth and interconnection in U-(Pu)-Zr nuclear fuel.md,medium
Aagesen et al._2022_Phase-field simulations of fission gas bubble growth and interconnection in U-(Pu)-Zr nuclear fuel_param_017,气泡参数,Bubble number density (high),$N$,450000000000000.0,450000000000000.0,/m³,,,U-10Zr,,bubble,general,,sensitivity study,Aagesen et al._2022_Phase-field simulations of fission gas bubble growth and interconnection in U-(Pu)-Zr nuclear fuel.md,medium
Aagesen et al._2022_Phase-field simulations of fission gas bubble growth and interconnection in U-(Pu)-Zr nuclear fuel_param_018,Simulation domain size,Simulation domain size,,72.0,72,μm,,,U-(Pu)-Zr,,experiment,general,,"3D, cubic",Aagesen et al._2022_Phase-field simulations of fission gas bubble growth and interconnection in U-(Pu)-Zr nuclear fuel.md,high
Aagesen et al._2022_Phase-field simulations of fission gas bubble growth and interconnection in U-(Pu)-Zr nuclear fuel_param_019,气泡参数,Initial bubble count,,112.0,112,bubbles,,,U-(Pu)-Zr,,bubble,general,,matching experimental N,Aagesen et al._2022_Phase-field simulations of fission gas bubble growth and interconnection in U-(Pu)-Zr nuclear fuel.md,high
Aagesen et al._2022_Phase-field simulations of fission gas bubble growth and interconnection in U-(Pu)-Zr nuclear fuel_param_020,气泡参数,Initial bubble radius,,3.4,3.4,μm,,,U-(Pu)-Zr,,bubble,radius,,5% volume fraction,Aagesen et al._2022_Phase-field simulations of fission gas bubble growth and interconnection in U-(Pu)-Zr nuclear fuel.md,high
Aagesen et al._2022_Phase-field simulations of fission gas bubble growth and interconnection in U-(Pu)-Zr nuclear fuel_param_021,气泡参数,Minimum initial bubble spacing,,10.0,10,μm,,,U-(Pu)-Zr,,bubble,general,,random placement,Aagesen et al._2022_Phase-field simulations of fission gas bubble growth and interconnection in U-(Pu)-Zr nuclear fuel.md,high
Aagesen et al._2022_Phase-field simulations of fission gas bubble growth and interconnection in U-(Pu)-Zr nuclear fuel_param_022,Minimum mesh element size,Minimum mesh element size,,0.5,0.5,μm,,,U-(Pu)-Zr,,experiment,general,,adaptive mesh,Aagesen et al._2022_Phase-field simulations of fission gas bubble growth and interconnection in U-(Pu)-Zr nuclear fuel.md,high
Aagesen et al._2022_Phase-field simulations of fission gas bubble growth and interconnection in U-(Pu)-Zr nuclear fuel_param_023,肿胀参数,In-plane swelling at ~2% FIMA,,30.0,30,%,30%+,,U-(Pu)-Zr,,swelling_rate,swelling_correlation,,EBR-II,Aagesen et al._2022_Phase-field simulations of fission gas bubble growth and interconnection in U-(Pu)-Zr nuclear fuel.md,medium
Aagesen et al._2022_Phase-field simulations of fission gas bubble growth and interconnection in U-(Pu)-Zr nuclear fuel_param_024,α+δ to γ phase transition temperature,α+δ to γ phase transition temperature,,890.0,890,K,,"[890.0, 890.0]",U-(Pu)-Zr,,experiment,general,,,Aagesen et al._2022_Phase-field simulations of fission gas bubble growth and interconnection in U-(Pu)-Zr nuclear fuel.md,medium
Aagesen et al._2022_Phase-field simulations of fission gas bubble growth and interconnection in U-(Pu)-Zr nuclear fuel_param_025,气泡参数,Initial bubble volume fraction,$Vf₀$,0.05,0.05,dimensionless,5%,,U-(Pu)-Zr,,bubble,general,p = Vf/(1+Vf),,Aagesen et al._2022_Phase-field simulations of fission gas bubble growth and interconnection in U-(Pu)-Zr nuclear fuel.md,high
Aagesen et al._2022_Phase-field simulations of fission gas bubble growth and interconnection in U-(Pu)-Zr nuclear fuel_param_026,Number of random configurations,Number of random configurations,,10.0,10,configurations,,,U-(Pu)-Zr,,experiment,general,,statistical averaging,Aagesen et al._2022_Phase-field simulations of fission gas bubble growth and interconnection in U-(Pu)-Zr nuclear fuel.md,high
Aagesen et al._2022_Phase-field simulations of fission gas bubble growth and interconnection in U-(Pu)-Zr nuclear fuel_param_027,Number of compute cores,Number of compute cores,,720.0,720,cores,,,U-(Pu)-Zr,,experiment,general,,INL Lemhi cluster,Aagesen et al._2022_Phase-field simulations of fission gas bubble growth and interconnection in U-(Pu)-Zr nuclear fuel.md,high
Aagesen et al._2022_Phase-field simulations of fission gas bubble growth and interconnection in U-(Pu)-Zr nuclear fuel_param_028,气泡参数,Bubble identification threshold,,0.5,0.5,dimensionless (c),,,U-(Pu)-Zr,,bubble,general,,flood fill algorithm,Aagesen et al._2022_Phase-field simulations of fission gas bubble growth and interconnection in U-(Pu)-Zr nuclear fuel.md,high
Aagesen_JR._Jokisaari_Ke_2020_Lower_length_scale_informed_improvements_to_Bison_U-Pu-Zr_fuel_swelling_model_param_001,Interconnection percolation threshold (M=1),Interconnection percolation threshold (M=1),$p_c$,0.18,0.18,dimensionless,~0.18,,U-Pu-Zr,,experiment,general,Interconnectivity function (Eq. 3),"N=3×10¹⁴/m³, M=1, phase-field",Aagesen_JR._Jokisaari_Ke_2020_Lower_length_scale_informed_improvements_to_Bison_U-Pu-Zr_fuel_swelling_model.md,medium
