Repository: Etoile04/material-llm-wiki

# material-llm-wiki

LLM Wiki for nuclear material property knowledge extraction, normalization, validation, and comparison.

## What this repo contains

This repository mainly hosts the `llm-wiki` skill and related planning/materials for building a structured literature-to-knowledge workflow.

### Core directories

- `skills/llm-wiki/` - the main skill, prompts, references, and helper scripts
- `plans/` - development plans and workflow notes
- `clawd/` - supporting skill/tooling code kept in the workspace

File: data/parameters_v2/_all_params.csv (part 5 of 7)
id,name,name_en,symbol,value,value_str,unit,uncertainty,temperature_K,material,burnup_range,category,subcategory,equation,notes,source_file,confidence
Aagesen_JR._Jokisaari_Ke_2020_Lower_length_scale_informed_improvements_to_Bison_U-Pu-Zr_fuel_swelling_model_param_002,Interconnection 80% connected porosity (M=1),Interconnection 80% connected porosity (M=1),$p_0.8$,0.22,0.22,dimensionless,~0.22,,U-Pu-Zr,,microstructure,general,Interconnectivity function,"N=3×10¹⁴/m³, M=1, phase-field",Aagesen_JR._Jokisaari_Ke_2020_Lower_length_scale_informed_improvements_to_Bison_U-Pu-Zr_fuel_swelling_model.md,medium
Aagesen_JR._Jokisaari_Ke_2020_Lower_length_scale_informed_improvements_to_Bison_U-Pu-Zr_fuel_swelling_model_param_003,Interconnection percolation threshold (M=5),Interconnection percolation threshold (M=5),$p_c$,0.13,0.13,dimensionless,~0.13,,U-Pu-Zr,,experiment,general,Interconnectivity function (Eq. 3),"N=3×10¹⁴/m³, M=5, phase-field",Aagesen_JR._Jokisaari_Ke_2020_Lower_length_scale_informed_improvements_to_Bison_U-Pu-Zr_fuel_swelling_model.md,medium
Aagesen_JR._Jokisaari_Ke_2020_Lower_length_scale_informed_improvements_to_Bison_U-Pu-Zr_fuel_swelling_model_param_004,Interconnection 80% connected porosity (M=5),Interconnection 80% connected porosity (M=5),$p_0.8$,0.16,0.16,dimensionless,~0.16,,U-Pu-Zr,,microstructure,general,Interconnectivity function,"N=3×10¹⁴/m³, M=5, phase-field",Aagesen_JR._Jokisaari_Ke_2020_Lower_length_scale_informed_improvements_to_Bison_U-Pu-Zr_fuel_swelling_model.md,medium
Aagesen_JR._Jokisaari_Ke_2020_Lower_length_scale_informed_improvements_to_Bison_U-Pu-Zr_fuel_swelling_model_param_005,BISON interconnection initiating porosity,BISON interconnection initiating porosity,$p_i$,0.2,0.2,dimensionless,~0.20,,U-Pu-Zr,,microstructure,general,BISON interconnection model,UPuZrGaseousEigenstrain model,Aagesen_JR._Jokisaari_Ke_2020_Lower_length_scale_informed_improvements_to_Bison_U-Pu-Zr_fuel_swelling_model.md,medium
Aagesen_JR._Jokisaari_Ke_2020_Lower_length_scale_informed_improvements_to_Bison_U-Pu-Zr_fuel_swelling_model_param_006,BISON interconnection terminating porosity,BISON interconnection terminating porosity,$p_t$,0.26,0.26,dimensionless,~0.26,,U-Pu-Zr,,microstructure,general,BISON interconnection model,UPuZrGaseousEigenstrain model,Aagesen_JR._Jokisaari_Ke_2020_Lower_length_scale_informed_improvements_to_Bison_U-Pu-Zr_fuel_swelling_model.md,medium
Aagesen_JR._Jokisaari_Ke_2020_Lower_length_scale_informed_improvements_to_Bison_U-Pu-Zr_fuel_swelling_model_param_007,气泡参数,Bubble number density,$N$,300000000000000.0,300000000000000.0,1/m³,,,U-Pu-Zr,,bubble,general,Gaseous swelling (Eq. 1),BISON model parameter,Aagesen_JR._Jokisaari_Ke_2020_Lower_length_scale_informed_improvements_to_Bison_U-Pu-Zr_fuel_swelling_model.md,medium
Aagesen_JR._Jokisaari_Ke_2020_Lower_length_scale_informed_improvements_to_Bison_U-Pu-Zr_fuel_swelling_model_param_008,Cluster dynamics temperature,Cluster dynamics temperature,$T$,1000.0,1000,K,,"[1000.0, 1000.0]",U-Pu-Zr,,experiment,general,,Cluster dynamics simulation,Aagesen_JR._Jokisaari_Ke_2020_Lower_length_scale_informed_improvements_to_Bison_U-Pu-Zr_fuel_swelling_model.md,high
Aagesen_JR._Jokisaari_Ke_2020_Lower_length_scale_informed_improvements_to_Bison_U-Pu-Zr_fuel_swelling_model_param_009,Xe interface energy (lower bound),Xe interface energy (lower bound),$γ_Xe$,0.2,0.2,J/m²,0.20-0.30,,U-Pu-Zr,,experiment,general,,Cluster dynamics parameter,Aagesen_JR._Jokisaari_Ke_2020_Lower_length_scale_informed_improvements_to_Bison_U-Pu-Zr_fuel_swelling_model.md,medium
Aagesen_JR._Jokisaari_Ke_2020_Lower_length_scale_informed_improvements_to_Bison_U-Pu-Zr_fuel_swelling_model_param_010,Xe interface energy (upper bound),Xe interface energy (upper bound),$γ_Xe$,0.3,0.3,J/m²,0.20-0.30,,U-Pu-Zr,,experiment,general,,Cluster dynamics parameter,Aagesen_JR._Jokisaari_Ke_2020_Lower_length_scale_informed_improvements_to_Bison_U-Pu-Zr_fuel_swelling_model.md,medium
Aagesen_JR._Jokisaari_Ke_2020_Lower_length_scale_informed_improvements_to_Bison_U-Pu-Zr_fuel_swelling_model_param_011,Xe solubility (lower bound),Xe solubility (lower bound),$S_Xe$,1e-13,1e-13,dimensionless,10⁻¹³ to 10⁻¹⁰,,U-Pu-Zr,,experiment,general,,Cluster dynamics parameter,Aagesen_JR._Jokisaari_Ke_2020_Lower_length_scale_informed_improvements_to_Bison_U-Pu-Zr_fuel_swelling_model.md,medium
Aagesen_JR._Jokisaari_Ke_2020_Lower_length_scale_informed_improvements_to_Bison_U-Pu-Zr_fuel_swelling_model_param_012,Xe solubility (upper bound),Xe solubility (upper bound),$S_Xe$,1e-10,1e-10,dimensionless,10⁻¹³ to 10⁻¹⁰,,U-Pu-Zr,,experiment,general,,Cluster dynamics parameter,Aagesen_JR._Jokisaari_Ke_2020_Lower_length_scale_informed_improvements_to_Bison_U-Pu-Zr_fuel_swelling_model.md,medium
Aagesen_JR._Jokisaari_Ke_2020_Lower_length_scale_informed_improvements_to_Bison_U-Pu-Zr_fuel_swelling_model_param_013,空位参数,Vacancy migration barrier (lower bound),$E_m_vac$,0.6,0.6,eV,0.6-1.2,,U-Pu-Zr,,experiment,general,,Cluster dynamics parameter,Aagesen_JR._Jokisaari_Ke_2020_Lower_length_scale_informed_improvements_to_Bison_U-Pu-Zr_fuel_swelling_model.md,medium
Aagesen_JR._Jokisaari_Ke_2020_Lower_length_scale_informed_improvements_to_Bison_U-Pu-Zr_fuel_swelling_model_param_014,空位参数,Vacancy migration barrier (upper bound),$E_m_vac$,1.2,1.2,eV,0.6-1.2,,U-Pu-Zr,,experiment,general,,Cluster dynamics parameter,Aagesen_JR._Jokisaari_Ke_2020_Lower_length_scale_informed_improvements_to_Bison_U-Pu-Zr_fuel_swelling_model.md,medium
Aagesen_JR._Jokisaari_Ke_2020_Lower_length_scale_informed_improvements_to_Bison_U-Pu-Zr_fuel_swelling_model_param_015,空位参数,Vacancy cluster interface energy (lower bound),$γ_vac_cl$,0.1,0.1,J/m²,0.1-0.5,,U-Pu-Zr,,experiment,general,,Cluster dynamics parameter,Aagesen_JR._Jokisaari_Ke_2020_Lower_length_scale_informed_improvements_to_Bison_U-Pu-Zr_fuel_swelling_model.md,medium
Aagesen_JR._Jokisaari_Ke_2020_Lower_length_scale_informed_improvements_to_Bison_U-Pu-Zr_fuel_swelling_model_param_016,空位参数,Vacancy cluster interface energy (upper bound),$γ_vac_cl$,0.5,0.5,J/m²,0.1-0.5,,U-Pu-Zr,,experiment,general,,Cluster dynamics parameter,Aagesen_JR._Jokisaari_Ke_2020_Lower_length_scale_informed_improvements_to_Bison_U-Pu-Zr_fuel_swelling_model.md,medium
Aagesen_JR._Jokisaari_Ke_2020_Lower_length_scale_informed_improvements_to_Bison_U-Pu-Zr_fuel_swelling_model_param_017,空位参数,Vacancy formation energy (lower bound),$E_f_vac$,0.6,0.6,eV,0.6-1.4,,U-Pu-Zr,,experiment,general,,Cluster dynamics parameter,Aagesen_JR._Jokisaari_Ke_2020_Lower_length_scale_informed_improvements_to_Bison_U-Pu-Zr_fuel_swelling_model.md,medium
Aagesen_JR._Jokisaari_Ke_2020_Lower_length_scale_informed_improvements_to_Bison_U-Pu-Zr_fuel_swelling_model_param_018,空位参数,Vacancy formation energy (upper bound),$E_f_vac$,1.4,1.4,eV,0.6-1.4,,U-Pu-Zr,,experiment,general,,Cluster dynamics parameter,Aagesen_JR._Jokisaari_Ke_2020_Lower_length_scale_informed_improvements_to_Bison_U-Pu-Zr_fuel_swelling_model.md,medium
Aagesen_JR._Jokisaari_Ke_2020_Lower_length_scale_informed_improvements_to_Bison_U-Pu-Zr_fuel_swelling_model_param_019,γ-α phase transition temperature,γ-α phase transition temperature,$T_trans$,873.0,873,K,,"[1146.15, 873.15]",U-Pu-Zr,,swelling_rate,swelling_correlation,,Phase boundary for swelling regime,Aagesen_JR._Jokisaari_Ke_2020_Lower_length_scale_informed_improvements_to_Bison_U-Pu-Zr_fuel_swelling_model.md,medium
Aagesen_JR._Jokisaari_Ke_2020_Lower_length_scale_informed_improvements_to_Bison_U-Pu-Zr_fuel_swelling_model_param_020,α-U internal strain at ~0.001% FIMA,α-U internal strain at ~0.001% FIMA,$σ_internal$,200.0,200,MPa,hundreds of MPa,,U (α phase),,swelling_rate,burnup_correlation,,Burnup ~0.001% FIMA,Aagesen_JR._Jokisaari_Ke_2020_Lower_length_scale_informed_improvements_to_Bison_U-Pu-Zr_fuel_swelling_model.md,low
Arivu 等 - 2024 - Atom probe tomography of segregation at grain boundaries and gas bubbles in neutron irradiated U-10_param_001,裂变密度,裂变密度,$fission_density$,2.68e+21,2.68e21,fissions/cm³,,,U-10 wt% Mo,,microstructure,general,,ATR中子辐照,Arivu 等 - 2024 - Atom probe tomography of segregation at grain boundaries and gas bubbles in neutron irradiated U-10.md,high
Arivu 等 - 2024 - Atom probe tomography of segregation at grain boundaries and gas bubbles in neutron irradiated U-10_param_002,裂变速率,裂变速率,$fission_rate$,155000000000000.0,1.55e14,fissions/cm³·s,,,U-10 wt% Mo,,experiment,general,,ATR中子辐照,Arivu 等 - 2024 - Atom probe tomography of segregation at grain boundaries and gas bubbles in neutron irradiated U-10.md,high
Arivu 等 - 2024 - Atom probe tomography of segregation at grain boundaries and gas bubbles in neutron irradiated U-10_param_003,寿期末中心线温度,寿期末中心线温度,$T_EOL_centerline$,94.2,94.2,°C,,"[367.35, 367.35]",U-10 wt% Mo,,experiment,general,,寿期末,Arivu 等 - 2024 - Atom probe tomography of segregation at grain boundaries and gas bubbles in neutron irradiated U-10.md,high
Arivu 等 - 2024 - Atom probe tomography of segregation at grain boundaries and gas bubbles in neutron irradiated U-10_param_004,APT激光模式温度,APT激光模式温度,$T_APT_laser$,20.0,20,K,,"[20.0, 20.0]",U-10 wt% Mo,,experiment,general,,APT激光模式,Arivu 等 - 2024 - Atom probe tomography of segregation at grain boundaries and gas bubbles in neutron irradiated U-10.md,high
Arivu 等 - 2024 - Atom probe tomography of segregation at grain boundaries and gas bubbles in neutron irradiated U-10_param_005,APT激光能量范围,APT激光能量范围,$E_laser$,35.0,20–50,pJ,range 20–50,,U-10 wt% Mo,,experiment,general,,APT激光模式,Arivu 等 - 2024 - Atom probe tomography of segregation at grain boundaries and gas bubbles in neutron irradiated U-10.md,high
Arivu 等 - 2024 - Atom probe tomography of segregation at grain boundaries and gas bubbles in neutron irradiated U-10_param_006,APT激光脉冲频率,APT激光脉冲频率,$f_pulse_laser$,200.0,200,kHz,,,U-10 wt% Mo,,experiment,general,,APT激光/电压模式,Arivu 等 - 2024 - Atom probe tomography of segregation at grain boundaries and gas bubbles in neutron irradiated U-10.md,high
Arivu 等 - 2024 - Atom probe tomography of segregation at grain boundaries and gas bubbles in neutron irradiated U-10_param_007,APT激光模式探测率,APT激光模式探测率,$detection_rate$,0.75,0.5–1,%,range 0.5–1,,U-10 wt% Mo,,experiment,general,,APT激光模式,Arivu 等 - 2024 - Atom probe tomography of segregation at grain boundaries and gas bubbles in neutron irradiated U-10.md,high
Arivu 等 - 2024 - Atom probe tomography of segregation at grain boundaries and gas bubbles in neutron irradiated U-10_param_008,APT电压模式温度,APT电压模式温度,$T_APT_voltage$,45.0,45,K,,"[45.0, 45.0]",U-10 wt% Mo,,experiment,general,,APT电压模式,Arivu 等 - 2024 - Atom probe tomography of segregation at grain boundaries and gas bubbles in neutron irradiated U-10.md,high
Arivu 等 - 2024 - Atom probe tomography of segregation at grain boundaries and gas bubbles in neutron irradiated U-10_param_009,APT电压模式脉冲分数,APT电压模式脉冲分数,$pulse_fraction$,20.0,20,%,,,U-10 wt% Mo,,experiment,general,,APT电压模式,Arivu 等 - 2024 - Atom probe tomography of segregation at grain boundaries and gas bubbles in neutron irradiated U-10.md,high
Arivu 等 - 2024 - Atom probe tomography of segregation at grain boundaries and gas bubbles in neutron irradiated U-10_param_010,大气泡Xe等浓度面阈值,大气泡Xe等浓度面阈值,$Xe_iso_large_bubble$,6.7,6.7,at.%,,,U-10 wt% Mo,,bubble,general,,大气泡(>10 nm),Arivu 等 - 2024 - Atom probe tomography of segregation at grain boundaries and gas bubbles in neutron irradiated U-10.md,high
Arivu 等 - 2024 - Atom probe tomography of segregation at grain boundaries and gas bubbles in neutron irradiated U-10_param_011,晶界Xe等浓度面阈值,晶界Xe等浓度面阈值,$Xe_iso_GB$,5.5,5.5,at.%,,,U-10 wt% Mo,,experiment,general,,晶界,Arivu 等 - 2024 - Atom probe tomography of segregation at grain boundaries and gas bubbles in neutron irradiated U-10.md,high
Arivu 等 - 2024 - Atom probe tomography of segregation at grain boundaries and gas bubbles in neutron irradiated U-10_param_012,小气泡Xe等浓度面阈值,小气泡Xe等浓度面阈值,$Xe_iso_small_bubble$,2.4,2.4,at.%,,,U-10 wt% Mo,,bubble,general,,小气泡(<10 nm),Arivu 等 - 2024 - Atom probe tomography of segregation at grain boundaries and gas bubbles in neutron irradiated U-10.md,high
Arivu 等 - 2024 - Atom probe tomography of segregation at grain boundaries and gas bubbles in neutron irradiated U-10_param_013,基体U浓度,基体U浓度,$c_U_matrix$,75.0,~75,at.%,近似值,"[367.35, 367.35]",U-10 wt% Mo,,experiment,general,,辐照后基体,Arivu 等 - 2024 - Atom probe tomography of segregation at grain boundaries and gas bubbles in neutron irradiated U-10.md,medium
Arivu 等 - 2024 - Atom probe tomography of segregation at grain boundaries and gas bubbles in neutron irradiated U-10_param_014,基体Xe偏析因子,基体Xe偏析因子,$k_Xe_matrix$,3.5,~3.5,无量纲,近似值,"[367.35, 367.35]",U-10 wt% Mo,,experiment,general,,基体中Xe分配,Arivu 等 - 2024 - Atom probe tomography of segregation at grain boundaries and gas bubbles in neutron irradiated U-10.md,medium
Arivu 等 - 2024 - Atom probe tomography of segregation at grain boundaries and gas bubbles in neutron irradiated U-10_param_015,小气泡核心U浓度,小气泡核心U浓度,$c_U_small_bubble$,50.0,~50,at.%,近似值,"[367.35, 367.35]",U-10 wt% Mo,,bubble,general,,小气泡(<10 nm)核心,Arivu 等 - 2024 - Atom probe tomography of segregation at grain boundaries and gas bubbles in neutron irradiated U-10.md,medium
Arivu 等 - 2024 - Atom probe tomography of segregation at grain boundaries and gas bubbles in neutron irradiated U-10_param_016,小气泡Xe偏析因子,小气泡Xe偏析因子,$k_Xe_small_bubble$,3.0,~3,无量纲,近似值,"[367.35, 367.35]",U-10 wt% Mo,,bubble,general,,小气泡(<10 nm),Arivu 等 - 2024 - Atom probe tomography of segregation at grain boundaries and gas bubbles in neutron irradiated U-10.md,medium
Arivu 等 - 2024 - Atom probe tomography of segregation at grain boundaries and gas bubbles in neutron irradiated U-10_param_017,大气泡Xe偏析因子,大气泡Xe偏析因子,$k_Xe_large_bubble$,10.0,~10,无量纲,近似值,"[367.35, 367.35]",U-10 wt% Mo,,bubble,general,,大气泡(>10 nm),Arivu 等 - 2024 - Atom probe tomography of segregation at grain boundaries and gas bubbles in neutron irradiated U-10.md,medium
Arivu 等 - 2024 - Atom probe tomography of segregation at grain boundaries and gas bubbles in neutron irradiated U-10_param_018,晶界U浓度,晶界U浓度,$c_U_GB$,55.0,~55,at.%,近似值,"[367.35, 367.35]",U-10 wt% Mo,,experiment,general,,晶界,Arivu 等 - 2024 - Atom probe tomography of segregation at grain boundaries and gas bubbles in neutron irradiated U-10.md,medium
Arivu 等 - 2024 - Atom probe tomography of segregation at grain boundaries and gas bubbles in neutron irradiated U-10_param_019,大气泡界面Te峰值浓度,大气泡界面Te峰值浓度,$c_Te_peak$,21.0,~21,at.%,近似值,"[367.35, 367.35]",U-10 wt% Mo,,experiment,general,,距大气泡界面2–4 nm处,Arivu 等 - 2024 - Atom probe tomography of segregation at grain boundaries and gas bubbles in neutron irradiated U-10.md,medium
Arivu 等 - 2024 - Atom probe tomography of segregation at grain boundaries and gas bubbles in neutron irradiated U-10_param_020,小/大气泡尺寸分界,小/大气泡尺寸分界,$d_bubble_threshold$,10.0,10,nm,,,U-10 wt% Mo,,bubble,general,,气泡分类阈值,Arivu 等 - 2024 - Atom probe tomography of segregation at grain boundaries and gas bubbles in neutron irradiated U-10.md,high
Arivu 等 - 2024 - Atom probe tomography of segregation at grain boundaries and gas bubbles in neutron irradiated U-10_param_021,Te峰值距气泡界面距离,Te峰值距气泡界面距离,$d_Te_peak_from_interface$,3.0,2–4,nm,range 2–4,"[367.35, 367.35]",U-10 wt% Mo,,experiment,general,,大气泡界面附近,Arivu 等 - 2024 - Atom probe tomography of segregation at grain boundaries and gas bubbles in neutron irradiated U-10.md,medium
Beeler et al._2020_A improved equation of state for Xe gas bubbles in γU-Mo fuels_param_001,空位参数,Vacancy formation energy in U-10Mo,$E_f_vac$,1.6,1.6,eV,,"[400.0, 400.0]",U-10Mo,,experiment,general,,DFT calculation,Beeler et al._2020_A improved equation of state for Xe gas bubbles in γU-Mo fuels.md,high
Beeler et al._2020_A improved equation of state for Xe gas bubbles in γU-Mo fuels_param_002,间隙原子参数,Interstitial formation energy in U-10Mo,$E_f_int$,1.1,1.1,eV,,"[400.0, 400.0]",U-10Mo,,diffusion,general,,DFT calculation,Beeler et al._2020_A improved equation of state for Xe gas bubbles in γU-Mo fuels.md,high
Beeler et al._2020_A improved equation of state for Xe gas bubbles in γU-Mo fuels_param_003,Xe substitutional formation energy in U-10Mo,Xe substitutional formation energy in U-10Mo,$E_f_Xe_sub$,6.1,6.1,eV,,"[400.0, 400.0]",U-10Mo,,experiment,general,,DFT calculation,Beeler et al._2020_A improved equation of state for Xe gas bubbles in γU-Mo fuels.md,high
Beeler et al._2020_A improved equation of state for Xe gas bubbles in γU-Mo fuels_param_004,空位参数,Divacancy formation energy in U-10Mo,$E_f_divac$,2.1,2.1,eV,,"[400.0, 400.0]",U-10Mo,,experiment,general,,DFT calculation,Beeler et al._2020_A improved equation of state for Xe gas bubbles in γU-Mo fuels.md,high
Beeler et al._2020_A improved equation of state for Xe gas bubbles in γU-Mo fuels_param_005,空位参数,Divacancy binding energy,$E_bind_divac$,-1.2,-1.2,eV,,"[400.0, 400.0]",U-10Mo,,experiment,general,,DFT calculation,Beeler et al._2020_A improved equation of state for Xe gas bubbles in γU-Mo fuels.md,high
Beeler et al._2020_A improved equation of state for Xe gas bubbles in γU-Mo fuels_param_006,Xe sub-vac pair formation energy,Xe sub-vac pair formation energy,$E_f_Xe-vac$,7.4,7.4,eV,,"[400.0, 400.0]",U-10Mo,,experiment,general,,DFT calculation,Beeler et al._2020_A improved equation of state for Xe gas bubbles in γU-Mo fuels.md,high
Beeler et al._2020_A improved equation of state for Xe gas bubbles in γU-Mo fuels_param_007,Xe sub-vac pair binding energy,Xe sub-vac pair binding energy,$E_bind_Xe-vac$,-0.4,-0.4,eV,,"[400.0, 400.0]",U-10Mo,,experiment,general,,DFT calculation,Beeler et al._2020_A improved equation of state for Xe gas bubbles in γU-Mo fuels.md,high
Beeler et al._2020_A improved equation of state for Xe gas bubbles in γU-Mo fuels_param_008,表面能参数,Void surface energy (converged),$γ_surf$,1.2,1.2,J/m²,,"[400.0, 700.0]",U-10Mo,,surface_energy,surface_energy,Void surface energy (Eq. 1),Radius > 1.5 nm,Beeler et al._2020_A improved equation of state for Xe gas bubbles in γU-Mo fuels.md,high
Beeler et al._2020_A improved equation of state for Xe gas bubbles in γU-Mo fuels_param_009,表面能参数,Modified Young-Laplace surface energy parameter,$γ$,1.2,1.2,J/m²,,"[400.0, 700.0]",U-10Mo,,surface_energy,surface_energy,Modified Young-Laplace (Eq. 7),Eq. 7 parameter,Beeler et al._2020_A improved equation of state for Xe gas bubbles in γU-Mo fuels.md,high
Beeler et al._2020_A improved equation of state for Xe gas bubbles in γU-Mo fuels_param_010,杨氏模量参数,Modified Young-Laplace coefficient A,$A_MYL$,4.94,4.94,GPa,,"[400.0, 700.0]",U-10Mo,,mechanical,youngs_modulus,Modified Young-Laplace (Eq. 7),Eq. 7 parameter,Beeler et al._2020_A improved equation of state for Xe gas bubbles in γU-Mo fuels.md,high
Beeler et al._2020_A improved equation of state for Xe gas bubbles in γU-Mo fuels_param_011,杨氏模量参数,Modified Young-Laplace coefficient B,$B_MYL$,-0.87,-0.87,1/nm,,"[400.0, 700.0]",U-10Mo,,mechanical,youngs_modulus,Modified Young-Laplace (Eq. 7),Eq. 7 parameter,Beeler et al._2020_A improved equation of state for Xe gas bubbles in γU-Mo fuels.md,high
Beeler et al._2020_A improved equation of state for Xe gas bubbles in γU-Mo fuels_param_012,杨氏模量参数,Modified Young-Laplace convergence radius,$R_conv$,6.0,6,nm,,,U-10Mo,,mechanical,youngs_modulus,Modified Young-Laplace (Eq. 7),Decays to standard Young-Laplace,Beeler et al._2020_A improved equation of state for Xe gas bubbles in γU-Mo fuels.md,high
Beeler et al._2020_A improved equation of state for Xe gas bubbles in γU-Mo fuels_param_013,杨氏模量参数,Standard Young-Laplace breakdown radius,$R_break$,10.0,10,nm,,,U-10Mo,,mechanical,youngs_modulus,Modified Young-Laplace,"Below this, standard Y-L overpredicts",Beeler et al._2020_A improved equation of state for Xe gas bubbles in γU-Mo fuels.md,high
Beeler et al._2020_A improved equation of state for Xe gas bubbles in γU-Mo fuels_param_014,Xe/Vac transition ratio lower bound,Xe/Vac transition ratio lower bound,$Xe/Vac_low$,0.13,0.13,dimensionless,,,U-10Mo,,bubble,diameter,,3.1 nm diameter bubble,Beeler et al._2020_A improved equation of state for Xe gas bubbles in γU-Mo fuels.md,high
Beeler et al._2020_A improved equation of state for Xe gas bubbles in γU-Mo fuels_param_015,Xe/Vac transition ratio upper bound,Xe/Vac transition ratio upper bound,$Xe/Vac_high$,0.2,0.2,dimensionless,,,U-10Mo,,bubble,diameter,,8.5 nm diameter bubble,Beeler et al._2020_A improved equation of state for Xe gas bubbles in γU-Mo fuels.md,high
Beeler et al._2020_A improved equation of state for Xe gas bubbles in γU-Mo fuels_param_016,Maximum Xe/Vac ratio achieved,Maximum Xe/Vac ratio achieved,$Xe/Vac_max$,0.5,0.5,dimensionless,,,U-10Mo,,bubble,general,,Simulation,Beeler et al._2020_A improved equation of state for Xe gas bubbles in γU-Mo fuels.md,high
Beeler et al._2020_A improved equation of state for Xe gas bubbles in γU-Mo fuels_param_017,Equilibrium Xe/Vac ratio extrapolation,Equilibrium Xe/Vac ratio extrapolation,$Xe/Vac_eq$,0.94,0.94,dimensionless,,,U-10Mo,,bubble,general,,Extrapolated to zero binding energy,Beeler et al._2020_A improved equation of state for Xe gas bubbles in γU-Mo fuels.md,low
Beeler et al._2020_A improved equation of state for Xe gas bubbles in γU-Mo fuels_param_018,Kaplun EOS parameter a,Kaplun EOS parameter a,$a_Kap$,-870912.08,-870912.08,J·cm³/mol²,,,Xe in U-10Mo,,experiment,general,Kaplun EOS (Eq. 8),Optimized fit,Beeler et al._2020_A improved equation of state for Xe gas bubbles in γU-Mo fuels.md,high
Beeler et al._2020_A improved equation of state for Xe gas bubbles in γU-Mo fuels_param_019,Kaplun EOS parameter b,Kaplun EOS parameter b,$b_Kap$,27.133,27.133,cm³/mol,,,Xe in U-10Mo,,experiment,general,Kaplun EOS (Eq. 8),Optimized fit,Beeler et al._2020_A improved equation of state for Xe gas bubbles in γU-Mo fuels.md,high
Beeler et al._2020_A improved equation of state for Xe gas bubbles in γU-Mo fuels_param_020,Kaplun EOS parameter c,Kaplun EOS parameter c,$c_Kap$,88.987,88.987,cm³/mol,,,Xe in U-10Mo,,experiment,general,Kaplun EOS (Eq. 8),Optimized fit,Beeler et al._2020_A improved equation of state for Xe gas bubbles in γU-Mo fuels.md,high
Beeler et al._2020_A improved equation of state for Xe gas bubbles in γU-Mo fuels_param_021,Virial EOS parameter b0,Virial EOS parameter b0,$b0$,197.229,197.229,cm³/mol,,,Xe in U-10Mo,,experiment,general,Virial EOS (Eq. 9),Optimized fit,Beeler et al._2020_A improved equation of state for Xe gas bubbles in γU-Mo fuels.md,high
Beeler et al._2020_A improved equation of state for Xe gas bubbles in γU-Mo fuels_param_022,Virial EOS parameter b1,Virial EOS parameter b1,$b1$,120307.145,120307.145,cm³·K/mol,,,Xe in U-10Mo,,experiment,general,Virial EOS (Eq. 9),Optimized fit,Beeler et al._2020_A improved equation of state for Xe gas bubbles in γU-Mo fuels.md,high
Beeler et al._2020_A improved equation of state for Xe gas bubbles in γU-Mo fuels_param_023,Virial EOS parameter b2,Virial EOS parameter b2,$b2$,60.555,60.555,cm³·K²/mol,,,Xe in U-10Mo,,experiment,general,Virial EOS (Eq. 9),Optimized fit,Beeler et al._2020_A improved equation of state for Xe gas bubbles in γU-Mo fuels.md,high
Beeler et al._2020_A improved equation of state for Xe gas bubbles in γU-Mo fuels_param_024,Virial EOS parameter c0,Virial EOS parameter c0,$c0$,-22038.723,-22038.723,cm⁶/mol²,,,Xe in U-10Mo,,experiment,general,Virial EOS (Eq. 9),Optimized fit,Beeler et al._2020_A improved equation of state for Xe gas bubbles in γU-Mo fuels.md,high
Beeler et al._2020_A improved equation of state for Xe gas bubbles in γU-Mo fuels_param_025,Virial EOS parameter c1,Virial EOS parameter c1,$c1$,2292.793,2292.793,cm⁶·K/mol²,,,Xe in U-10Mo,,experiment,general,Virial EOS (Eq. 9),Optimized fit,Beeler et al._2020_A improved equation of state for Xe gas bubbles in γU-Mo fuels.md,high
Beeler et al._2020_A improved equation of state for Xe gas bubbles in γU-Mo fuels_param_026,Virial EOS parameter c2,Virial EOS parameter c2,$c2$,-117.564,-117.564,cm⁶·K²/mol²,,,Xe in U-10Mo,,experiment,general,Virial EOS (Eq. 9),Optimized fit,Beeler et al._2020_A improved equation of state for Xe gas bubbles in γU-Mo fuels.md,high
Beeler et al._2020_A improved equation of state for Xe gas bubbles in γU-Mo fuels_param_027,Virial EOS parameter d0,Virial EOS parameter d0,$d0$,1030015.045,1030015.045,cm⁹/mol³,,,Xe in U-10Mo,,experiment,general,Virial EOS (Eq. 9),Optimized fit,Beeler et al._2020_A improved equation of state for Xe gas bubbles in γU-Mo fuels.md,high
Beeler et al._2020_A improved equation of state for Xe gas bubbles in γU-Mo fuels_param_028,Virial EOS parameter d1,Virial EOS parameter d1,$d1$,-5.2,-5.2,cm⁹·K/mol³,,,Xe in U-10Mo,,experiment,general,Virial EOS (Eq. 9),Optimized fit,Beeler et al._2020_A improved equation of state for Xe gas bubbles in γU-Mo fuels.md,high
Beeler et al._2020_A improved equation of state for Xe gas bubbles in γU-Mo fuels_param_029,Virial EOS parameter d2,Virial EOS parameter d2,$d2$,-280.677,-280.677,cm⁹·K²/mol³,,,Xe in U-10Mo,,experiment,general,Virial EOS (Eq. 9),Optimized fit,Beeler et al._2020_A improved equation of state for Xe gas bubbles in γU-Mo fuels.md,high
Beeler et al._2020_A improved equation of state for Xe gas bubbles in γU-Mo fuels_param_030,Virial EOS NRMSD,Virial EOS NRMSD,$NRMSD_virial$,5.7,5.7,%,,,Xe in U-10Mo,,experiment,general,Virial EOS,Best fit accuracy,Beeler et al._2020_A improved equation of state for Xe gas bubbles in γU-Mo fuels.md,high
Beeler et al._2020_A improved equation of state for Xe gas bubbles in γU-Mo fuels_param_031,Virial EOS total relative error,Virial EOS total relative error,$TRE_virial$,9.0,9.0,%,,,Xe in U-10Mo,,experiment,general,Virial EOS,Best fit accuracy,Beeler et al._2020_A improved equation of state for Xe gas bubbles in γU-Mo fuels.md,high
Beeler et al._2020_A improved equation of state for Xe gas bubbles in γU-Mo fuels_param_032,Kaplun EOS NRMSD,Kaplun EOS NRMSD,$NRMSD_Kap$,6.5,6.5,%,,,Xe in U-10Mo,,experiment,general,Kaplun EOS,Comparison,Beeler et al._2020_A improved equation of state for Xe gas bubbles in γU-Mo fuels.md,high
Beeler et al._2020_A improved equation of state for Xe gas bubbles in γU-Mo fuels_param_033,Kaplun EOS total relative error,Kaplun EOS total relative error,$TRE_Kap$,10.3,10.3,%,,,Xe in U-10Mo,,experiment,general,Kaplun EOS,Comparison,Beeler et al._2020_A improved equation of state for Xe gas bubbles in γU-Mo fuels.md,high
Beeler et al._2020_A improved equation of state for Xe gas bubbles in γU-Mo fuels_param_034,Simulation supercell size,Simulation supercell size,$N_atoms$,128000.0,128000,atoms,,,U-10Mo,,experiment,general,,40×40×40 BCC supercell,Beeler et al._2020_A improved equation of state for Xe gas bubbles in γU-Mo fuels.md,high
Beeler et al._2020_A improved equation of state for Xe gas bubbles in γU-Mo fuels_param_035,Mo content in simulation,Mo content in simulation,$x_Mo$,22.0,22,at%,,,U-10Mo,,experiment,general,,~10 wt% Mo,Beeler et al._2020_A improved equation of state for Xe gas bubbles in γU-Mo fuels.md,high
Beeler et al._2020_A improved equation of state for Xe gas bubbles in γU-Mo fuels_param_036,Simulation temperature range lower,Simulation temperature range lower,$T_low$,400.0,400,K,,"[400.0, 400.0]",U-10Mo,,experiment,general,,MD simulation range,Beeler et al._2020_A improved equation of state for Xe gas bubbles in γU-Mo fuels.md,high
Beeler et al._2020_A improved equation of state for Xe gas bubbles in γU-Mo fuels_param_037,Simulation temperature range upper,Simulation temperature range upper,$T_high$,700.0,700,K,,"[700.0, 700.0]",U-10Mo,,experiment,general,,MD simulation range,Beeler et al._2020_A improved equation of state for Xe gas bubbles in γU-Mo fuels.md,high
Beeler et al._2020_A improved equation of state for Xe gas bubbles in γU-Mo fuels_param_038,气泡参数,Bubble diameter range lower,$d_low$,3.1,3.1,nm,,,U-10Mo,,bubble,diameter,,Simulation range,Beeler et al._2020_A improved equation of state for Xe gas bubbles in γU-Mo fuels.md,high
Beeler et al._2020_A improved equation of state for Xe gas bubbles in γU-Mo fuels_param_039,气泡参数,Bubble diameter range upper,$d_high$,12.6,12.6,nm,,,U-10Mo,,bubble,diameter,,Simulation range,Beeler et al._2020_A improved equation of state for Xe gas bubbles in γU-Mo fuels.md,high
Beeler et al._2020_A improved equation of state for Xe gas bubbles in γU-Mo fuels_param_040,表面能参数,Surface energy convergence radius,$R_conv_surf$,1.5,1.5,nm,,,U-10Mo,,surface_energy,surface_energy,Void surface energy (Eq. 1),Surface energy converges above this,Beeler et al._2020_A improved equation of state for Xe gas bubbles in γU-Mo fuels.md,high
Casella et al_2017_Characterization of fission gas bubbles in irradiated U-10Mo fuel_param_001,U-235 enrichment,U-235 enrichment,$enrichment$,19.937,19.937,%,,,U-10Mo,,experiment,general,,AFIP-3BZ experiment,Casella et al_2017_Characterization of fission gas bubbles in irradiated U-10Mo fuel.md,high
Casella et al_2017_Characterization of fission gas bubbles in irradiated U-10Mo fuel_param_002,Mo concentration,Mo concentration,$w_Mo$,10.3,10.3,wt%,,,U-10Mo,,experiment,general,,monolithic fuel,Casella et al_2017_Characterization of fission gas bubbles in irradiated U-10Mo fuel.md,high
Casella et al_2017_Characterization of fission gas bubbles in irradiated U-10Mo fuel_param_003,Irradiation duration,Irradiation duration,$t_irr$,101.0,101.0,EFPD,,,U-10Mo,,irradiation,general,,"AFIP-3BZ, ATR",Casella et al_2017_Characterization of fission gas bubbles in irradiated U-10Mo fuel.md,high
Casella et al_2017_Characterization of fission gas bubbles in irradiated U-10Mo fuel_param_004,Average burnup,Average burnup,$BU$,63.5,63.5,at.%,,,U-10Mo,,swelling_rate,burnup_correlation,,AFIP-3BZ,Casella et al_2017_Characterization of fission gas bubbles in irradiated U-10Mo fuel.md,high
Casella et al_2017_Characterization of fission gas bubbles in irradiated U-10Mo fuel_param_005,Fission density,Fission density,$f_d$,4.32e+21,4.32e+21,fissions/cm³,,,U-10Mo,,microstructure,fission_density,,AFIP-3BZ,Casella et al_2017_Characterization of fission gas bubbles in irradiated U-10Mo fuel.md,high
Casella et al_2017_Characterization of fission gas bubbles in irradiated U-10Mo fuel_param_006,扩散参数,Zr diffusion barrier thickness per side,$t_Zr$,25.0,25.0,μm,,,Zr barrier on U-10Mo,,diffusion,general,,"hot co-rolled, each side",Casella et al_2017_Characterization of fission gas bubbles in irradiated U-10Mo fuel.md,high
Casella et al_2017_Characterization of fission gas bubbles in irradiated U-10Mo fuel_param_007,Otsu threshold - CellProfiler,Otsu threshold - CellProfiler,$T_CP$,0.4235,0.4235,,,,U-10Mo,,experiment,general,,image segmentation,Casella et al_2017_Characterization of fission gas bubbles in irradiated U-10Mo fuel.md,high
Casella et al_2017_Characterization of fission gas bubbles in irradiated U-10Mo fuel_param_008,Otsu threshold - MATLAB,Otsu threshold - MATLAB,$T_ML$,0.4706,0.4706,,,,U-10Mo,,experiment,general,,image segmentation,Casella et al_2017_Characterization of fission gas bubbles in irradiated U-10Mo fuel.md,high
Casella et al_2017_Characterization of fission gas bubbles in irradiated U-10Mo fuel_param_009,Otsu threshold - Mathematica,Otsu threshold - Mathematica,$T_MA$,0.4706,0.4706,,,,U-10Mo,,experiment,general,,image segmentation,Casella et al_2017_Characterization of fission gas bubbles in irradiated U-10Mo fuel.md,high
Casella et al_2017_Characterization of fission gas bubbles in irradiated U-10Mo fuel_param_010,气泡参数,Bubble size bin width for fitting,$Δd_bin$,0.1,0.1,μm,,,U-10Mo,,bubble,general,,log-normal distribution fitting,Casella et al_2017_Characterization of fission gas bubbles in irradiated U-10Mo fuel.md,high
Casella et al_2017_Characterization of fission gas bubbles in irradiated U-10Mo fuel_param_011,Sample midline length,Sample midline length,$L_mid$,7.3,7.3,mm,,,U-10Mo,,experiment,general,,TE-OM1 sample,Casella et al_2017_Characterization of fission gas bubbles in irradiated U-10Mo fuel.md,high
Casella et al_2017_Characterization of fission gas bubbles in irradiated U-10Mo fuel_param_012,Position spacing (positions 4-6),Position spacing (positions 4-6),$Δx_pos$,1.575,1.575,mm,,,U-10Mo,,microstructure,general,,TE-OM1 sample positions,Casella et al_2017_Characterization of fission gas bubbles in irradiated U-10Mo fuel.md,high
Casella et al_2017_Characterization of fission gas bubbles in irradiated U-10Mo fuel_param_013,气泡参数,Mean bubble ESD at 2000x (Position 7),$ESD_2000x$,0.323,0.323,μm,σ=0.394,,U-10Mo,,bubble,general,log-normal fit,f_d=4.32e21 f/cm³,Casella et al_2017_Characterization of fission gas bubbles in irradiated U-10Mo fuel.md,high
Casella et al_2017_Characterization of fission gas bubbles in irradiated U-10Mo fuel_param_014,气泡参数,Mean bubble ESD at 5000x (Position 7),$ESD_5000x$,0.286,0.286,μm,σ=0.281,,U-10Mo,,bubble,general,log-normal fit,f_d=4.32e21 f/cm³,Casella et al_2017_Characterization of fission gas bubbles in irradiated U-10Mo fuel.md,high
Casella et al_2017_Characterization of fission gas bubbles in irradiated U-10Mo fuel_param_015,气泡参数,Mean bubble ESD at 10000x (Position 7),$ESD_10000x$,0.288,0.288,μm,σ=0.296,,U-10Mo,,bubble,general,log-normal fit,f_d=4.32e21 f/cm³,Casella et al_2017_Characterization of fission gas bubbles in irradiated U-10Mo fuel.md,high
Casella et al_2017_Characterization of fission gas bubbles in irradiated U-10Mo fuel_param_016,气泡参数,Mean bubble ESD at 15000x (Position 7),$ESD_15000x$,0.274,0.274,μm,σ=0.290,,U-10Mo,,bubble,general,log-normal fit,f_d=4.32e21 f/cm³,Casella et al_2017_Characterization of fission gas bubbles in irradiated U-10Mo fuel.md,high
Casella et al_2017_Characterization of fission gas bubbles in irradiated U-10Mo fuel_param_017,气泡参数,Mean bubble ESD at 20000x (Position 7),$ESD_20000x$,0.262,0.262,μm,σ=0.287,,U-10Mo,,bubble,general,log-normal fit,f_d=4.32e21 f/cm³,Casella et al_2017_Characterization of fission gas bubbles in irradiated U-10Mo fuel.md,high
Casella et al_2017_Characterization of fission gas bubbles in irradiated U-10Mo fuel_param_018,气泡参数,Mean bubble ESD at 25000x (Position 7),$ESD_25000x$,0.221,0.221,μm,σ=0.230,,U-10Mo,,bubble,general,log-normal fit,f_d=4.32e21 f/cm³,Casella et al_2017_Characterization of fission gas bubbles in irradiated U-10Mo fuel.md,high
Casella et al_2017_Characterization of fission gas bubbles in irradiated U-10Mo fuel_param_019,气泡参数,Bubble count at 2000x Pos3 (with artifacts),$N_2000x$,9324.0,9324,,,,U-10Mo,,bubble,general,,"Position 3, 2000x",Casella et al_2017_Characterization of fission gas bubbles in irradiated U-10Mo fuel.md,high
Casella et al_2017_Characterization of fission gas bubbles in irradiated U-10Mo fuel_param_020,气泡参数,Avg bubble size at 2000x Pos3 (pixels),$A_px$,6.65,6.65,px,,,U-10Mo,,bubble,general,,"Position 3, 2000x, with artifacts",Casella et al_2017_Characterization of fission gas bubbles in irradiated U-10Mo fuel.md,high
Casella et al_2017_Characterization of fission gas bubbles in irradiated U-10Mo fuel_param_021,气泡参数,Avg bubble size at 2000x Pos3 (area),$A_μm$,0.14,0.14,μm²,,,U-10Mo,,bubble,general,,"Position 3, 2000x, with artifacts",Casella et al_2017_Characterization of fission gas bubbles in irradiated U-10Mo fuel.md,high
Casella et al_2017_Characterization of fission gas bubbles in irradiated U-10Mo fuel_param_022,Avg eccentricity at 2000x Pos3,Avg eccentricity at 2000x Pos3,$e_avg$,0.756,0.756,,,,U-10Mo,,experiment,general,,"Position 3, 2000x",Casella et al_2017_Characterization of fission gas bubbles in irradiated U-10Mo fuel.md,high
Casella et al_2017_Characterization of fission gas bubbles in irradiated U-10Mo fuel_param_023,Avg orientation at 2000x Pos3,Avg orientation at 2000x Pos3,$θ_avg$,-11.235,-11.235,°,,,U-10Mo,,experiment,general,,"Position 3, 2000x",Casella et al_2017_Characterization of fission gas bubbles in irradiated U-10Mo fuel.md,high
Casella et al_2017_Characterization of fission gas bubbles in irradiated U-10Mo fuel_param_024,气泡参数,Bubble count at 10000x Pos3 (CellProfiler auto),$N_CP$,1155.0,1155,,,,U-10Mo,,bubble,general,,"Position 3, 10000x",Casella et al_2017_Characterization of fission gas bubbles in irradiated U-10Mo fuel.md,high
Casella et al_2017_Characterization of fission gas bubbles in irradiated U-10Mo fuel_param_025,气泡参数,Bubble count at 10000x Pos3 (MATLAB/Mathematica),$N_ML$,1328.0,1328,,,,U-10Mo,,bubble,general,,"Position 3, 10000x",Casella et al_2017_Characterization of fission gas bubbles in irradiated U-10Mo fuel.md,high
Casella et al_2017_Characterization of fission gas bubbles in irradiated U-10Mo fuel_param_026,气泡参数,"Avg bubble size at 10000x Pos3 (CellProfiler, px)",$A_CP$,62.96,62.96,px,,,U-10Mo,,bubble,general,,"Position 3, 10000x",Casella et al_2017_Characterization of fission gas bubbles in irradiated U-10Mo fuel.md,high
Casella et al_2017_Characterization of fission gas bubbles in irradiated U-10Mo fuel_param_027,气泡参数,"Avg bubble size at 10000x Pos3 (MATLAB, px)",$A_ML$,76.53,76.53,px,,,U-10Mo,,bubble,general,,"Position 3, 10000x",Casella et al_2017_Characterization of fission gas bubbles in irradiated U-10Mo fuel.md,high
Casella et al_2017_Characterization of fission gas bubbles in irradiated U-10Mo fuel_param_028,Avg eccentricity at 10000x Pos3 (CellProfiler),Avg eccentricity at 10000x Pos3 (CellProfiler),$e_CP$,0.69,0.69,,,,U-10Mo,,experiment,general,,"Position 3, 10000x",Casella et al_2017_Characterization of fission gas bubbles in irradiated U-10Mo fuel.md,high
Casella et al_2017_Characterization of fission gas bubbles in irradiated U-10Mo fuel_param_029,Avg eccentricity at 10000x Pos3 (MATLAB),Avg eccentricity at 10000x Pos3 (MATLAB),$e_ML$,0.681,0.681,,,,U-10Mo,,experiment,general,,"Position 3, 10000x",Casella et al_2017_Characterization of fission gas bubbles in irradiated U-10Mo fuel.md,high
Casella et al_2017_Characterization of fission gas bubbles in irradiated U-10Mo fuel_param_030,Avg eccentricity at 10000x Pos3 (Mathematica),Avg eccentricity at 10000x Pos3 (Mathematica),$e_MA$,0.692,0.692,,,,U-10Mo,,experiment,general,,"Position 3, 10000x",Casella et al_2017_Characterization of fission gas bubbles in irradiated U-10Mo fuel.md,high
Casella et al_2017_Characterization of fission gas bubbles in irradiated U-10Mo fuel_param_031,Avg orientation at 10000x Pos3 (CellProfiler),Avg orientation at 10000x Pos3 (CellProfiler),$θ_CP$,-3.66,-3.66,°,,,U-10Mo,,experiment,general,,"Position 3, 10000x",Casella et al_2017_Characterization of fission gas bubbles in irradiated U-10Mo fuel.md,high
Casella et al_2017_Characterization of fission gas bubbles in irradiated U-10Mo fuel_param_032,Avg orientation at 10000x Pos3 (MATLAB),Avg orientation at 10000x Pos3 (MATLAB),$θ_ML$,-3.28,-3.28,°,,,U-10Mo,,experiment,general,,"Position 3, 10000x",Casella et al_2017_Characterization of fission gas bubbles in irradiated U-10Mo fuel.md,high
Casella et al_2017_Characterization of fission gas bubbles in irradiated U-10Mo fuel_param_033,"Converged avg eccentricity (high mag, artifacts removed)","Converged avg eccentricity (high mag, artifacts removed)",$e_converge$,0.7,0.7,,~0.69-0.70,,U-10Mo,,experiment,general,,"high magnification, single-pixel artifacts removed",Casella et al_2017_Characterization of fission gas bubbles in irradiated U-10Mo fuel.md,high
Casella et al_2017_Characterization of fission gas bubbles in irradiated U-10Mo fuel_param_034,气泡参数,Bubble size range (ESD) across magnifications,$ESD_range$,0.22,0.22,μm,range 0.22-0.32 μm,,U-10Mo,,bubble,general,,"f_d=4.32e21 f/cm³, 5000-25000x",Casella et al_2017_Characterization of fission gas bubbles in irradiated U-10Mo fuel.md,high
Casella et al_2017_Characterization of fission gas bubbles in irradiated U-10Mo fuel_param_035,Position 3 distance from free end,Position 3 distance from free end,$x_pos3$,0.5,0.5,mm,,,U-10Mo,,experiment,general,,TE-OM1 sample,Casella et al_2017_Characterization of fission gas bubbles in irradiated U-10Mo fuel.md,high
Casella et al_2017_Characterization of fission gas bubbles in irradiated U-10Mo fuel_param_036,Position 7 distance from painted end,Position 7 distance from painted end,$x_pos7$,0.5,0.5,mm,,,U-10Mo,,experiment,general,,TE-OM1 sample,Casella et al_2017_Characterization of fission gas bubbles in irradiated U-10Mo fuel.md,high
