Repository: Etoile04/material-llm-wiki

# material-llm-wiki

LLM Wiki for nuclear material property knowledge extraction, normalization, validation, and comparison.

## What this repo contains

This repository mainly hosts the `llm-wiki` skill and related planning/materials for building a structured literature-to-knowledge workflow.

### Core directories

- `skills/llm-wiki/` - the main skill, prompts, references, and helper scripts
- `plans/` - development plans and workflow notes
- `clawd/` - supporting skill/tooling code kept in the workspace

File: data/parameters_v2/_all_params.csv (part 6 of 7)
id,name,name_en,symbol,value,value_str,unit,uncertainty,temperature_K,material,burnup_range,category,subcategory,equation,notes,source_file,confidence
Casella et al_2017_Characterization of fission gas bubbles in irradiated U-10Mo fuel_param_037,气泡参数,Avg bubble size at 2000x Pos3 without artifacts (pixels),$A_px_clean$,6.595,6.595,px,,,U-10Mo,,bubble,general,,"Position 3, 2000x, artifacts removed",Casella et al_2017_Characterization of fission gas bubbles in irradiated U-10Mo fuel.md,high
Casella et al_2017_Characterization of fission gas bubbles in irradiated U-10Mo fuel_param_038,气泡参数,Avg bubble size at 2000x Pos3 without artifacts (area),$A_μm_clean$,0.139,0.139,μm²,,,U-10Mo,,bubble,general,,"Position 3, 2000x, artifacts removed",Casella et al_2017_Characterization of fission gas bubbles in irradiated U-10Mo fuel.md,high
Casella et al_2017_Characterization of fission gas bubbles in irradiated U-10Mo fuel_param_039,气泡参数,Bubble count at 10000x Pos3 (CellProfiler manual),$N_CP_man$,1328.0,1328,,,,U-10Mo,,bubble,general,,"Position 3, 10000x, manual threshold",Casella et al_2017_Characterization of fission gas bubbles in irradiated U-10Mo fuel.md,high
Casella et al_2017_Characterization of fission gas bubbles in irradiated U-10Mo fuel_param_040,气泡参数,"Avg bubble size at 10000x Pos3 (CellProfiler manual, px)",$A_CP_man$,76.18,76.18,px,,,U-10Mo,,bubble,general,,"Position 3, 10000x, manual threshold",Casella et al_2017_Characterization of fission gas bubbles in irradiated U-10Mo fuel.md,high
Casella et al_2017_Characterization of fission gas bubbles in irradiated U-10Mo fuel_param_041,Avg eccentricity at 10000x Pos3 (CellProfiler manual),Avg eccentricity at 10000x Pos3 (CellProfiler manual),$e_CP_man$,0.695,0.695,,,,U-10Mo,,experiment,general,,"Position 3, 10000x",Casella et al_2017_Characterization of fission gas bubbles in irradiated U-10Mo fuel.md,high
Casella et al_2017_Characterization of fission gas bubbles in irradiated U-10Mo fuel_param_042,Avg orientation at 10000x Pos3 (CellProfiler manual),Avg orientation at 10000x Pos3 (CellProfiler manual),$θ_CP_man$,-3.26,-3.26,°,,,U-10Mo,,experiment,general,,"Position 3, 10000x",Casella et al_2017_Characterization of fission gas bubbles in irradiated U-10Mo fuel.md,high
Cui_et_al_2015_Modifications_and_applications_of_the_mechanistic_gaseous_swellin_param_001,屈服参数,Fission yield,Y,0.25,0.25,1,,,U-Mo,,irradiation,fission_yield,,Parameters used in calculations,Cui_et_al_2015_Modifications_and_applications_of_the_mechanistic_gaseous_swellin.md,high
Cui_et_al_2015_Modifications_and_applications_of_the_mechanistic_gaseous_swellin_param_002,气泡参数,Bubble nucleation site constant,b_0,2e-24,2×10⁻²⁴,m,,,U-Mo,,bubble,nucleation,,Parameters used in calculations,Cui_et_al_2015_Modifications_and_applications_of_the_mechanistic_gaseous_swellin.md,high
Cui_et_al_2015_Modifications_and_applications_of_the_mechanistic_gaseous_swellin_param_003,扩散参数,Diffusion coefficient prefactor,D_0,1e-40,10⁻⁴⁰,m5,,,U-Mo,,diffusion,vacancy_diffusion,,Parameters used in calculations,Cui_et_al_2015_Modifications_and_applications_of_the_mechanistic_gaseous_swellin.md,high
Cui_et_al_2015_Modifications_and_applications_of_the_mechanistic_gaseous_swellin_param_004,Gas atom radius,Gas atom radius,r_g,2.16e-10,2.16×10⁻¹⁰,m,,,U-Mo,,bubble,radius,,Parameters used in calculations,Cui_et_al_2015_Modifications_and_applications_of_the_mechanistic_gaseous_swellin.md,high
Cui_et_al_2015_Modifications_and_applications_of_the_mechanistic_gaseous_swellin_param_005,表面能参数,Bubble surface energy,\gamma,0.5,0.5,N/m,,,U-Mo,,surface_energy,surface_energy,,Parameters used in calculations,Cui_et_al_2015_Modifications_and_applications_of_the_mechanistic_gaseous_swellin.md,high
Cui_et_al_2015_Modifications_and_applications_of_the_mechanistic_gaseous_swellin_param_006,Atomic volume,Atomic volume,b_v,8.5e-29,8.5×10⁻²⁹,m³/atom,,,U-Mo,,microstructure,general,,Parameters used in calculations,Cui_et_al_2015_Modifications_and_applications_of_the_mechanistic_gaseous_swellin.md,high
Cui_et_al_2015_Modifications_and_applications_of_the_mechanistic_gaseous_swellin_param_007,Nucleation fraction,Nucleation fraction,f_n,0.01,10⁻²,1,,,U-Mo,,bubble,nucleation,,Parameters used in calculations,Cui_et_al_2015_Modifications_and_applications_of_the_mechanistic_gaseous_swellin.md,high
Cui_et_al_2015_Modifications_and_applications_of_the_mechanistic_gaseous_swellin_param_008,Surface coverage factor,Surface coverage factor,h_s,0.6,0.6,1,,,U-Mo,,bubble,general,,Parameters used in calculations,Cui_et_al_2015_Modifications_and_applications_of_the_mechanistic_gaseous_swellin.md,high
Cui_et_al_2015_Modifications_and_applications_of_the_mechanistic_gaseous_swellin_param_009,Lattice parameter,Lattice parameter,a,5.47e-10,5.47×10⁻¹⁰,m,,,U-Mo,,microstructure,general,,Parameters used in calculations,Cui_et_al_2015_Modifications_and_applications_of_the_mechanistic_gaseous_swellin.md,high
Cui_et_al_2015_Modifications_and_applications_of_the_mechanistic_gaseous_swellin_param_010,晶界参数,Grain boundary width,\delta_{gb},2e-09,2×10⁻⁹,m,,,U-Mo,,microstructure,general,,Parameters used in calculations,Cui_et_al_2015_Modifications_and_applications_of_the_mechanistic_gaseous_swellin.md,high
Cui_et_al_2015_Modifications_and_applications_of_the_mechanistic_gaseous_swellin_param_011,Coordination number,Coordination number,Z,4,4,1,,,U-Mo,,microstructure,general,,Parameters used in calculations,Cui_et_al_2015_Modifications_and_applications_of_the_mechanistic_gaseous_swellin.md,high
Cui_et_al_2015_Modifications_and_applications_of_the_mechanistic_gaseous_swellin_param_012,Critical radius parameter,Critical radius parameter,r,2e-08,2×10⁻⁸,m,,,U-Mo,,bubble,radius,,Parameters used in calculations,Cui_et_al_2015_Modifications_and_applications_of_the_mechanistic_gaseous_swellin.md,high
Cui_et_al_2015_Modifications_and_applications_of_the_mechanistic_gaseous_swellin_param_013,Initial grain radius,Initial grain radius,r_{gro},3.5e-06,3.5×10⁻⁶,m,,,U-Mo,,recrystallization,grain_growth_rate,,Parameters used in calculations,Cui_et_al_2015_Modifications_and_applications_of_the_mechanistic_gaseous_swellin.md,high
Cui_et_al_2015_Modifications_and_applications_of_the_mechanistic_gaseous_swellin_param_014,Recrystallized grain radius,Recrystallized grain radius,r_{grx},2.5e-07,2.5×10⁻⁷,m,,,U-Mo,,recrystallization,grain_growth_rate,,Parameters used in calculations,Cui_et_al_2015_Modifications_and_applications_of_the_mechanistic_gaseous_swellin.md,high
Cui_et_al_2015_Modifications_and_applications_of_the_mechanistic_gaseous_swellin_param_015,再结晶参数,Recrystallization coefficient,B_2,1e-34,10⁻³⁴,m5/N,,,U-Mo,,recrystallization,recrystallization_threshold,,Parameters used in calculations,Cui_et_al_2015_Modifications_and_applications_of_the_mechanistic_gaseous_swellin.md,high
Cui_et_al_2015_Modifications_and_applications_of_the_mechanistic_gaseous_swellin_param_016,Fission rate,Fission rate,f,6e+20,6×10²⁰,fission/m³s,,,U-Mo,,irradiation,fission_density,,Parameters used in calculations,Cui_et_al_2015_Modifications_and_applications_of_the_mechanistic_gaseous_swellin.md,high
Cui_et_al_2015_Modifications_and_applications_of_the_mechanistic_gaseous_swellin_param_017,扩散参数,GB diffusion enhancement factor,\zeta,125,125,1,,,U-Mo,,diffusion,general,,Used hereafter,Cui_et_al_2015_Modifications_and_applications_of_the_mechanistic_gaseous_swellin.md,medium
Cui_et_al_2015_Modifications_and_applications_of_the_mechanistic_gaseous_swellin_param_018,蠕变参数,Irradiation creep coefficient,B,2.5e-31,2.5×10⁻³¹,m/fission MPa,,,U-Mo,,mechanical,creep,,ABAQUS creep model,Cui_et_al_2015_Modifications_and_applications_of_the_mechanistic_gaseous_swellin.md,medium
Cui_et_al_2015_Modifications_and_applications_of_the_mechanistic_gaseous_swellin_param_019,Heat source coefficient,Heat source coefficient,C,3.204e-11,3.204×10⁻¹¹,J/fission,,,U-Mo,,thermal,general,,Heat source q=Cf,Cui_et_al_2015_Modifications_and_applications_of_the_mechanistic_gaseous_swellin.md,medium
Cui_et_al_2015_Modifications_and_applications_of_the_mechanistic_gaseous_swellin_param_020,压力参数,Hydrostatic pressure lower test,p,0,0,MPa,,,U-Mo,,mechanical,general,,Hypothetical pressure sweep,Cui_et_al_2015_Modifications_and_applications_of_the_mechanistic_gaseous_swellin.md,medium
Cui_et_al_2015_Modifications_and_applications_of_the_mechanistic_gaseous_swellin_param_021,压力参数,Hydrostatic pressure upper test,p,100,100,MPa,,,U-Mo,,mechanical,general,,Hypothetical pressure sweep,Cui_et_al_2015_Modifications_and_applications_of_the_mechanistic_gaseous_swellin.md,medium
Fission_gas_bubble_nucleated_cavitational_swelling_of_alpha_phase_of_irradiated_UPuZr_fuel_param_001,空位参数,Vacancy formation energy,$E_fv$,1.23,1.23,eV,,,U-19Pu-10Zr (α-U phase),,experiment,general,"Cv0 = exp(-Efv/kT), Eq. 3",,Fission_gas_bubble_nucleated_cavitational_swelling_of_alpha_phase_of_irradiated_UPuZr_fuel.md,high
Fission_gas_bubble_nucleated_cavitational_swelling_of_alpha_phase_of_irradiated_UPuZr_fuel_param_002,空位参数,Pre-exponential vacancy diffusivity,$Dv0$,0.0002,2.0e-4,m²/s,,,α-U,,diffusion,general,,,Fission_gas_bubble_nucleated_cavitational_swelling_of_alpha_phase_of_irradiated_UPuZr_fuel.md,high
Fission_gas_bubble_nucleated_cavitational_swelling_of_alpha_phase_of_irradiated_UPuZr_fuel_param_003,空位参数,Vacancy migration energy,$Em$,0.74,0.74,eV,,,α-U,,diffusion,general,,,Fission_gas_bubble_nucleated_cavitational_swelling_of_alpha_phase_of_irradiated_UPuZr_fuel.md,high
Fission_gas_bubble_nucleated_cavitational_swelling_of_alpha_phase_of_irradiated_UPuZr_fuel_param_004,Recombination volume radius,Recombination volume radius,$riv$,2e-10,2e-10,m,,,α-U,,rate_theory,radius,,,Fission_gas_bubble_nucleated_cavitational_swelling_of_alpha_phase_of_irradiated_UPuZr_fuel.md,high
Fission_gas_bubble_nucleated_cavitational_swelling_of_alpha_phase_of_irradiated_UPuZr_fuel_param_005,表面能参数,Surface energy,$γ$,1.37,1.37,J/m²,,,α-U,,surface_energy,surface_energy,Cv0(Rc) eq. 2,,Fission_gas_bubble_nucleated_cavitational_swelling_of_alpha_phase_of_irradiated_UPuZr_fuel.md,high
Fission_gas_bubble_nucleated_cavitational_swelling_of_alpha_phase_of_irradiated_UPuZr_fuel_param_006,Atomic volume,Atomic volume,$Ω$,4.09e-29,4.09e-29,m³,,,α-U,,experiment,general,"dRc/dt, Eq. 1",,Fission_gas_bubble_nucleated_cavitational_swelling_of_alpha_phase_of_irradiated_UPuZr_fuel.md,high
Fission_gas_bubble_nucleated_cavitational_swelling_of_alpha_phase_of_irradiated_UPuZr_fuel_param_007,Irradiation temperature for calculations,Irradiation temperature for calculations,,673.0,673,K,,"[673.0, 673.0]",U-19Pu-10Zr,,irradiation,general,,GRASS-SST calculations,Fission_gas_bubble_nucleated_cavitational_swelling_of_alpha_phase_of_irradiated_UPuZr_fuel.md,high
Fission_gas_bubble_nucleated_cavitational_swelling_of_alpha_phase_of_irradiated_UPuZr_fuel_param_008,肿胀参数,Peak cavitational swelling temperature,,773.0,773,K,approximate,"[773.0, 773.0]",U-19Pu-10Zr,,swelling_rate,swelling_correlation,,,Fission_gas_bubble_nucleated_cavitational_swelling_of_alpha_phase_of_irradiated_UPuZr_fuel.md,medium
Fission_gas_bubble_nucleated_cavitational_swelling_of_alpha_phase_of_irradiated_UPuZr_fuel_param_009,Incubation burnup for critical radius transition,Incubation burnup for critical radius transition,,0.1,0.1,at.%,,"[673.0, 673.0]",U-19Pu-10Zr,,bubble,burnup_correlation,,intergranular bubble exceeds critical radius,Fission_gas_bubble_nucleated_cavitational_swelling_of_alpha_phase_of_irradiated_UPuZr_fuel.md,high
Fission_gas_bubble_nucleated_cavitational_swelling_of_alpha_phase_of_irradiated_UPuZr_fuel_param_010,Asymptotic fractional gas release,Asymptotic fractional gas release,,75.0,70–80,%,range,,U-19Pu-10Zr,,experiment,general,,after incubation,Fission_gas_bubble_nucleated_cavitational_swelling_of_alpha_phase_of_irradiated_UPuZr_fuel.md,medium
Gan et al. - 2015 - Thermal stability of fission gas bubble superlattice in irradiated U-10Mo fuel_param_001,parameter,parameter,$Tm$,1175.0,1175,°C,,,U-10Mo,,experiment,general,,,Gan et al. - 2015 - Thermal stability of fission gas bubble superlattice in irradiated U-10Mo fuel.md,medium
Gan et al. - 2015 - Thermal stability of fission gas bubble superlattice in irradiated U-10Mo fuel_param_002,parameter,parameter,$Tirr$,140.0,140,°C,,,U-10Mo,,experiment,general,,,Gan et al. - 2015 - Thermal stability of fission gas bubble superlattice in irradiated U-10Mo fuel.md,medium
Gan et al. - 2015 - Thermal stability of fission gas bubble superlattice in irradiated U-10Mo fuel_param_003,parameter,parameter,$Tirr/Tm$,0.29,0.29,dimensionless,,,U-10Mo,,experiment,general,,,Gan et al. - 2015 - Thermal stability of fission gas bubble superlattice in irradiated U-10Mo fuel.md,medium
Gan et al. - 2015 - Thermal stability of fission gas bubble superlattice in irradiated U-10Mo fuel_param_004,parameter,parameter,$Tht$,850.0,850,°C,,,U-10Mo,,experiment,general,,,Gan et al. - 2015 - Thermal stability of fission gas bubble superlattice in irradiated U-10Mo fuel.md,medium
Gan et al. - 2015 - Thermal stability of fission gas bubble superlattice in irradiated U-10Mo fuel_param_005,parameter,parameter,$Tht/Tm$,0.78,0.78,dimensionless,,,U-10Mo,,experiment,general,,,Gan et al. - 2015 - Thermal stability of fission gas bubble superlattice in irradiated U-10Mo fuel.md,medium
Gan et al. - 2015 - Thermal stability of fission gas bubble superlattice in irradiated U-10Mo fuel_param_006,parameter,parameter,,12.0,12,nm,,,U-10Mo,,experiment,general,,,Gan et al. - 2015 - Thermal stability of fission gas bubble superlattice in irradiated U-10Mo fuel.md,medium
Gan et al. - 2015 - Thermal stability of fission gas bubble superlattice in irradiated U-10Mo fuel_param_007,parameter,parameter,$Xe/Kr$,10.0,10,dimensionless,,,fission gas,,experiment,general,,,Gan et al. - 2015 - Thermal stability of fission gas bubble superlattice in irradiated U-10Mo fuel.md,medium
Gan et al. - 2015 - Thermal stability of fission gas bubble superlattice in irradiated U-10Mo fuel_param_008,parameter,parameter,,2.15,2.15,Å,,,Xe,,experiment,general,,,Gan et al. - 2015 - Thermal stability of fission gas bubble superlattice in irradiated U-10Mo fuel.md,medium
Gan et al. - 2015 - Thermal stability of fission gas bubble superlattice in irradiated U-10Mo fuel_param_009,parameter,parameter,,34.0,34,min,,"[700.0, 700.0]",U-10Mo,,experiment,general,,,Gan et al. - 2015 - Thermal stability of fission gas bubble superlattice in irradiated U-10Mo fuel.md,medium
Gan et al. - 2015 - Thermal stability of fission gas bubble superlattice in irradiated U-10Mo fuel_param_010,parameter,parameter,,5.0,5,h,,"[500.0, 500.0]",U-10Mo,,experiment,general,,,Gan et al. - 2015 - Thermal stability of fission gas bubble superlattice in irradiated U-10Mo fuel.md,medium
Hanson et al. - 2025 - Microstructurally validated stable and predictable swelling in low-enriched uranium monolithic U-10M_param_001,Pilling-Bedworth ratio for U oxide,Pilling-Bedworth ratio for U oxide,$PBR$,1.975,1.975,dimensionless,,,U oxide,,swelling_rate,swelling_correlation,Fuel Swelling Fraction (full form),Oxide correction in swelling calculation,Hanson et al. - 2025 - Microstructurally validated stable and predictable swelling in low-enriched uranium monolithic U-10M.md,high
Hanson et al. - 2025 - Microstructurally validated stable and predictable swelling in low-enriched uranium monolithic U-10M_param_002,Plate length (nominal),Plate length (nominal),$L$,101.47,101.47,mm,,,Monolithic U-10Mo,,experiment,general,,Nominal design,Hanson et al. - 2025 - Microstructurally validated stable and predictable swelling in low-enriched uranium monolithic U-10M.md,high
Hanson et al. - 2025 - Microstructurally validated stable and predictable swelling in low-enriched uranium monolithic U-10M_param_003,Plate width (nominal),Plate width (nominal),$W$,25.4,25.4,mm,,,Monolithic U-10Mo,,experiment,general,,Nominal design,Hanson et al. - 2025 - Microstructurally validated stable and predictable swelling in low-enriched uranium monolithic U-10M.md,high
Hanson et al. - 2025 - Microstructurally validated stable and predictable swelling in low-enriched uranium monolithic U-10M_param_004,Plate thickness (nominal),Plate thickness (nominal),$t_plate$,1.24,1.24,mm,,,Monolithic U-10Mo,,experiment,general,,Nominal design,Hanson et al. - 2025 - Microstructurally validated stable and predictable swelling in low-enriched uranium monolithic U-10M.md,high
Hanson et al. - 2025 - Microstructurally validated stable and predictable swelling in low-enriched uranium monolithic U-10M_param_005,扩散参数,Zr diffusion barrier thickness per side,$t_Zr$,25.4,25.4,µm,~,,Zr,,diffusion,general,Fuel Swelling Fraction,Per side of fuel foil,Hanson et al. - 2025 - Microstructurally validated stable and predictable swelling in low-enriched uranium monolithic U-10M.md,high
Hanson et al. - 2025 - Microstructurally validated stable and predictable swelling in low-enriched uranium monolithic U-10M_param_006,Fuel foil thickness (LP),Fuel foil thickness (LP),$t_foil_LP$,0.635,0.635,mm,,,Monolithic U-10Mo,,experiment,general,Fuel Swelling Fraction,Low-power (LP) plates,Hanson et al. - 2025 - Microstructurally validated stable and predictable swelling in low-enriched uranium monolithic U-10M.md,high
Hanson et al. - 2025 - Microstructurally validated stable and predictable swelling in low-enriched uranium monolithic U-10M_param_007,Fuel foil thickness (MP),Fuel foil thickness (MP),$t_foil_MP$,0.2159,0.2159,mm,,,Monolithic U-10Mo,,experiment,general,Fuel Swelling Fraction,Medium-power (MP) plates,Hanson et al. - 2025 - Microstructurally validated stable and predictable swelling in low-enriched uranium monolithic U-10M.md,high
Hanson et al. - 2025 - Microstructurally validated stable and predictable swelling in low-enriched uranium monolithic U-10M_param_008,Thickness measurement resolution,Thickness measurement resolution,$δt$,3.0,3,µm,±3 µm,,Monolithic U-10Mo,,experiment,general,,Plate thickness measurement,Hanson et al. - 2025 - Microstructurally validated stable and predictable swelling in low-enriched uranium monolithic U-10M.md,high
Hanson et al. - 2025 - Microstructurally validated stable and predictable swelling in low-enriched uranium monolithic U-10M_param_009,Location measurement resolution,Location measurement resolution,$δx$,20.0,20,µm,±20 µm,,Monolithic U-10Mo,,experiment,general,,Measurement location,Hanson et al. - 2025 - Microstructurally validated stable and predictable swelling in low-enriched uranium monolithic U-10M.md,high
Hanson et al. - 2025 - Microstructurally validated stable and predictable swelling in low-enriched uranium monolithic U-10M_param_010,Average peak power density (LP),Average peak power density (LP),$q_LP$,7.5,5–10,kW/cm³,range 5–10,,Monolithic U-10Mo,,microstructure,general,,"MP-1 experiment, low-power plates",Hanson et al. - 2025 - Microstructurally validated stable and predictable swelling in low-enriched uranium monolithic U-10M.md,high
Hanson et al. - 2025 - Microstructurally validated stable and predictable swelling in low-enriched uranium monolithic U-10M_param_011,Average peak power density (MP),Average peak power density (MP),$q_MP$,27.5,20–35,kW/cm³,range 20–35,,Monolithic U-10Mo,,microstructure,general,,"MP-1 experiment, medium-power plates",Hanson et al. - 2025 - Microstructurally validated stable and predictable swelling in low-enriched uranium monolithic U-10M.md,high
Hanson et al. - 2025 - Microstructurally validated stable and predictable swelling in low-enriched uranium monolithic U-10M_param_012,Number of C-plates (LP),Number of C-plates (LP),$N_C_LP$,34.0,34,plates,,,Monolithic U-10Mo,,experiment,general,,MP-1 experiment,Hanson et al. - 2025 - Microstructurally validated stable and predictable swelling in low-enriched uranium monolithic U-10M.md,high
Hanson et al. - 2025 - Microstructurally validated stable and predictable swelling in low-enriched uranium monolithic U-10M_param_013,Number of C-plates (MP),Number of C-plates (MP),$N_C_MP$,28.0,28,plates,,,Monolithic U-10Mo,,experiment,general,,MP-1 experiment,Hanson et al. - 2025 - Microstructurally validated stable and predictable swelling in low-enriched uranium monolithic U-10M.md,high
Hanson et al. - 2025 - Microstructurally validated stable and predictable swelling in low-enriched uranium monolithic U-10M_param_014,Number of B-plates (LP),Number of B-plates (LP),$N_B_LP$,8.0,8,plates,,,Monolithic U-10Mo,,experiment,general,,MP-1 experiment,Hanson et al. - 2025 - Microstructurally validated stable and predictable swelling in low-enriched uranium monolithic U-10M.md,high
Hanson et al. - 2025 - Microstructurally validated stable and predictable swelling in low-enriched uranium monolithic U-10M_param_015,Number of B-plates (MP),Number of B-plates (MP),$N_B_MP$,4.0,4,plates,,,Monolithic U-10Mo,,experiment,general,,MP-1 experiment,Hanson et al. - 2025 - Microstructurally validated stable and predictable swelling in low-enriched uranium monolithic U-10M.md,high
Hanson et al. - 2025 - Microstructurally validated stable and predictable swelling in low-enriched uranium monolithic U-10M_param_016,Total plates in MP-1,Total plates in MP-1,$N_total$,74.0,74,plates,,,Monolithic U-10Mo,,experiment,general,,MP-1 experiment,Hanson et al. - 2025 - Microstructurally validated stable and predictable swelling in low-enriched uranium monolithic U-10M.md,high
Hanson et al. - 2025 - Microstructurally validated stable and predictable swelling in low-enriched uranium monolithic U-10M_param_017,Total data pairs,Total data pairs,,47000.0,47000,data pairs,"~47,000",,Monolithic U-10Mo,,experiment,general,,MP-1 experiment,Hanson et al. - 2025 - Microstructurally validated stable and predictable swelling in low-enriched uranium monolithic U-10M.md,high
Hanson et al. - 2025 - Microstructurally validated stable and predictable swelling in low-enriched uranium monolithic U-10M_param_018,Recrystallized grain size range,Recrystallized grain size range,$d_rx$,0.55,0.1–1,µm,range 0.1–1,,Monolithic U-10Mo,,recrystallization,recrystallization_threshold,,After recrystallization,Hanson et al. - 2025 - Microstructurally validated stable and predictable swelling in low-enriched uranium monolithic U-10M.md,medium
Hanson et al. - 2025 - Microstructurally validated stable and predictable swelling in low-enriched uranium monolithic U-10M_param_019,Peak recrystallized grain size,Peak recrystallized grain size,$d_rx_peak$,0.3,0.3,µm,~,,Monolithic U-10Mo,,microstructure,general,,Most probable recrystallized grain size,Hanson et al. - 2025 - Microstructurally validated stable and predictable swelling in low-enriched uranium monolithic U-10M.md,medium
Hanson et al. - 2025 - Microstructurally validated stable and predictable swelling in low-enriched uranium monolithic U-10M_param_020,Robinson model data pairs,Robinson model data pairs,,18000.0,18000,data pairs,"~18,000",,Monolithic U-10Mo,,swelling_rate,swelling_correlation,Robinson model,Robinson swelling model,Hanson et al. - 2025 - Microstructurally validated stable and predictable swelling in low-enriched uranium monolithic U-10M.md,high
Hanson et al. - 2025 - Microstructurally validated stable and predictable swelling in low-enriched uranium monolithic U-10M_param_021,Robinson model confidence level,Robinson model confidence level,,95.0,95,%,,,Monolithic U-10Mo,,experiment,general,Robinson model,Confidence band and prediction bounds,Hanson et al. - 2025 - Microstructurally validated stable and predictable swelling in low-enriched uranium monolithic U-10M.md,high
Hanson_et_al._-_2022_-_Non-destructive_analysis_of_swelling_in_the_EMPIrE_fuel_test_fff4750c_param_001,Meat power density,Meat power density,,21.0,21,kW/cm³,~21,,U-7Mo/U-10Mo dispersion,,microstructure,general,,"ATR, EMPIrE",Hanson_et_al._-_2022_-_Non-destructive_analysis_of_swelling_in_the_EMPIrE_fuel_test_fff4750c.md,high
Hanson_et_al._-_2022_-_Non-destructive_analysis_of_swelling_in_the_EMPIrE_fuel_test_fff4750c_param_002,Maximum fission density,Maximum fission density,,6.4e+21,6.4e+21,fissions/cm³,,,U-7Mo/U-10Mo dispersion,,microstructure,fission_density,,EMPIrE,Hanson_et_al._-_2022_-_Non-destructive_analysis_of_swelling_in_the_EMPIrE_fuel_test_fff4750c.md,high
Hanson_et_al._-_2022_-_Non-destructive_analysis_of_swelling_in_the_EMPIrE_fuel_test_fff4750c_param_003,U-235 enrichment,U-235 enrichment,,19.75,19.75,wt%,±0.2,,U-7Mo/U-10Mo dispersion,,experiment,general,,,Hanson_et_al._-_2022_-_Non-destructive_analysis_of_swelling_in_the_EMPIrE_fuel_test_fff4750c.md,high
Hanson_et_al._-_2022_-_Non-destructive_analysis_of_swelling_in_the_EMPIrE_fuel_test_fff4750c_param_004,U-235 enrichment uncertainty,U-235 enrichment uncertainty,,0.2,0.2,wt%,,,U-7Mo/U-10Mo dispersion,,experiment,general,,,Hanson_et_al._-_2022_-_Non-destructive_analysis_of_swelling_in_the_EMPIrE_fuel_test_fff4750c.md,high
Hanson_et_al._-_2022_-_Non-destructive_analysis_of_swelling_in_the_EMPIrE_fuel_test_fff4750c_param_005,Target particle diameter,Target particle diameter,,80.0,80,μm,,,U-7Mo/U-10Mo dispersion,,microstructure,diameter,,,Hanson_et_al._-_2022_-_Non-destructive_analysis_of_swelling_in_the_EMPIrE_fuel_test_fff4750c.md,high
Hanson_et_al._-_2022_-_Non-destructive_analysis_of_swelling_in_the_EMPIrE_fuel_test_fff4750c_param_006,ZrN coating target thickness,ZrN coating target thickness,,1.0,1,μm,,,U-Mo with ZrN coating,,experiment,general,,PVD/ALD,Hanson_et_al._-_2022_-_Non-destructive_analysis_of_swelling_in_the_EMPIrE_fuel_test_fff4750c.md,high
Hanson_et_al._-_2022_-_Non-destructive_analysis_of_swelling_in_the_EMPIrE_fuel_test_fff4750c_param_007,肿胀参数,Gaseous swelling onset fission density (low),,2.5e+21,2.5e+21,fissions/cm³,,,U-Mo dispersion,,swelling_rate,swelling_correlation,,grain refinement range,Hanson_et_al._-_2022_-_Non-destructive_analysis_of_swelling_in_the_EMPIrE_fuel_test_fff4750c.md,medium
Hanson_et_al._-_2022_-_Non-destructive_analysis_of_swelling_in_the_EMPIrE_fuel_test_fff4750c_param_008,肿胀参数,Gaseous swelling onset fission density (high),,3.5e+21,3.5e+21,fissions/cm³,,,U-Mo dispersion,,swelling_rate,swelling_correlation,,grain refinement range,Hanson_et_al._-_2022_-_Non-destructive_analysis_of_swelling_in_the_EMPIrE_fuel_test_fff4750c.md,medium
Hilty_et_al_2021_Impact_of_fission_gas_bubbles_on_thermal_conductivity_of_UO2_param_001,热导率参数,UO2 thermal conductivity at 300 K,$k_UO2$,8.24,8.24,W/mK,,"[300.0, 300.0]",UO2,,thermal,thermal_conductivity,Reference thermal conductivity,"Fresh fuel, Fink (2000)",Hilty_et_al_2021_Impact_of_fission_gas_bubbles_on_thermal_conductivity_of_UO2.md,high
Hilty_et_al_2021_Impact_of_fission_gas_bubbles_on_thermal_conductivity_of_UO2_param_002,热导率参数,BeO thermal conductivity at 300 K,$k_BeO$,370.0,370,W/mK,,"[300.0, 300.0]",BeO,,thermal,thermal_conductivity,Reference thermal conductivity,Slack & Austerman (1971),Hilty_et_al_2021_Impact_of_fission_gas_bubbles_on_thermal_conductivity_of_UO2.md,high
Hilty_et_al_2021_Impact_of_fission_gas_bubbles_on_thermal_conductivity_of_UO2_param_003,热导率参数,Xe gas thermal conductivity at 300 K,$k_Xe$,0.0055,0.0055,W/mK,,"[300.0, 300.0]",Xe gas,,thermal,thermal_conductivity,Reference thermal conductivity,Assael et al. (2018),Hilty_et_al_2021_Impact_of_fission_gas_bubbles_on_thermal_conductivity_of_UO2.md,high
Hilty_et_al_2021_Impact_of_fission_gas_bubbles_on_thermal_conductivity_of_UO2_param_004,Simulation domain size,Simulation domain size,$L_domain$,400.0,400,μm,,,UO2 composite,,experiment,general,,2D mesoscale simulation,Hilty_et_al_2021_Impact_of_fission_gas_bubbles_on_thermal_conductivity_of_UO2.md,high
Hilty_et_al_2021_Impact_of_fission_gas_bubbles_on_thermal_conductivity_of_UO2_param_005,Mesh size,Mesh size,$Δx$,1.0,1,μm,,,UO2 composite,,experiment,general,,Uniform mesh,Hilty_et_al_2021_Impact_of_fission_gas_bubbles_on_thermal_conductivity_of_UO2.md,high
Hilty_et_al_2021_Impact_of_fission_gas_bubbles_on_thermal_conductivity_of_UO2_param_006,Additive volume fraction,Additive volume fraction,$vf_additive$,0.11,0.11,dimensionless,,,UO2-BeO composite,,experiment,general,,Simulation parameter,Hilty_et_al_2021_Impact_of_fission_gas_bubbles_on_thermal_conductivity_of_UO2.md,high
Hilty_et_al_2021_Impact_of_fission_gas_bubbles_on_thermal_conductivity_of_UO2_param_007,Spherical additive particle radius,Spherical additive particle radius,$r_sphere$,75.0,75,μm,,,BeO additive,,microstructure,radius,,Simulation parameter,Hilty_et_al_2021_Impact_of_fission_gas_bubbles_on_thermal_conductivity_of_UO2.md,high
Hilty_et_al_2021_Impact_of_fission_gas_bubbles_on_thermal_conductivity_of_UO2_param_008,Rectangular additive particle length,Rectangular additive particle length,$L_rect$,230.0,230,μm,,,BeO additive,,experiment,general,,3:1 aspect ratio,Hilty_et_al_2021_Impact_of_fission_gas_bubbles_on_thermal_conductivity_of_UO2.md,high
Hilty_et_al_2021_Impact_of_fission_gas_bubbles_on_thermal_conductivity_of_UO2_param_009,Rectangular additive particle width,Rectangular additive particle width,$W_rect$,77.0,77,μm,,,BeO additive,,experiment,general,,3:1 aspect ratio,Hilty_et_al_2021_Impact_of_fission_gas_bubbles_on_thermal_conductivity_of_UO2.md,high
Hilty_et_al_2021_Impact_of_fission_gas_bubbles_on_thermal_conductivity_of_UO2_param_010,Rectangular additive aspect ratio,Rectangular additive aspect ratio,$R$,3.0,3,dimensionless,,,BeO additive,,experiment,general,a = 0.54 - 0.2·ln(R),Length/width ratio,Hilty_et_al_2021_Impact_of_fission_gas_bubbles_on_thermal_conductivity_of_UO2.md,high
Hilty_et_al_2021_Impact_of_fission_gas_bubbles_on_thermal_conductivity_of_UO2_param_011,气泡参数,Bubble volume fraction range lower (simulation),$vf_bubble_min$,0.003,0.003,dimensionless,,,UO2 composite,,bubble,general,,Simulation range,Hilty_et_al_2021_Impact_of_fission_gas_bubbles_on_thermal_conductivity_of_UO2.md,high
Hilty_et_al_2021_Impact_of_fission_gas_bubbles_on_thermal_conductivity_of_UO2_param_012,气泡参数,Bubble volume fraction range upper (simulation),$vf_bubble_max$,0.04,0.04,dimensionless,,,UO2 composite,,bubble,general,,Simulation range (extended to ~0.10),Hilty_et_al_2021_Impact_of_fission_gas_bubbles_on_thermal_conductivity_of_UO2.md,high
Hilty_et_al_2021_Impact_of_fission_gas_bubbles_on_thermal_conductivity_of_UO2_param_013,气泡参数,Real fuel bubble volume fraction lower,$vf_bubble_real_min$,0.03,0.03,dimensionless,,,UO2,,bubble,general,,From literature,Hilty_et_al_2021_Impact_of_fission_gas_bubbles_on_thermal_conductivity_of_UO2.md,medium
Hilty_et_al_2021_Impact_of_fission_gas_bubbles_on_thermal_conductivity_of_UO2_param_014,气泡参数,Real fuel bubble volume fraction upper,$vf_bubble_real_max$,0.12,0.12,dimensionless,,,UO2,,bubble,general,,From literature,Hilty_et_al_2021_Impact_of_fission_gas_bubbles_on_thermal_conductivity_of_UO2.md,medium
Hilty_et_al_2021_Impact_of_fission_gas_bubbles_on_thermal_conductivity_of_UO2_param_015,气泡参数,Critical bubble fraction at θ=35°,$vf_crit_35$,0.04,0.04,dimensionless,~0.04,"[300.0, 300.0]",UO2-BeO composite,,bubble,general,,"Contact angle 35°, additive benefit eliminated",Hilty_et_al_2021_Impact_of_fission_gas_bubbles_on_thermal_conductivity_of_UO2.md,high
Hilty_et_al_2021_Impact_of_fission_gas_bubbles_on_thermal_conductivity_of_UO2_param_016,气泡参数,Critical bubble fraction at θ=45°,$vf_crit_45$,0.07,0.07,dimensionless,~0.07,"[300.0, 300.0]",UO2-BeO composite,,bubble,general,,"Contact angle 45°, additive benefit eliminated",Hilty_et_al_2021_Impact_of_fission_gas_bubbles_on_thermal_conductivity_of_UO2.md,high
Hilty_et_al_2021_Impact_of_fission_gas_bubbles_on_thermal_conductivity_of_UO2_param_017,Aspect ratio fitting parameter constant,Aspect ratio fitting parameter constant,$a₀$,0.54,0.54,dimensionless,,,UO2 composite,,experiment,general,a = 0.54 - 0.2·ln(R),Fitting parameter for Eq. 2,Hilty_et_al_2021_Impact_of_fission_gas_bubbles_on_thermal_conductivity_of_UO2.md,high
Hilty_et_al_2021_Impact_of_fission_gas_bubbles_on_thermal_conductivity_of_UO2_param_018,Aspect ratio fitting parameter coefficient,Aspect ratio fitting parameter coefficient,$a₁$,-0.2,-0.2,dimensionless,,,UO2 composite,,experiment,general,a = 0.54 - 0.2·ln(R),Coefficient of ln(R) in Eq. 2,Hilty_et_al_2021_Impact_of_fission_gas_bubbles_on_thermal_conductivity_of_UO2.md,high
Hilty_et_al_2021_Impact_of_fission_gas_bubbles_on_thermal_conductivity_of_UO2_param_019,Aspect ratio fitting parameter for sphere (R=1),Aspect ratio fitting parameter for sphere (R=1),$a(R=1)$,0.54,0.54,dimensionless,,,UO2 composite,,experiment,general,a = 0.54 - 0.2·ln(R),"ln(1)=0, spherical particle",Hilty_et_al_2021_Impact_of_fission_gas_bubbles_on_thermal_conductivity_of_UO2.md,high
Hilty_et_al_2021_Impact_of_fission_gas_bubbles_on_thermal_conductivity_of_UO2_param_020,Aspect ratio fitting parameter for R=3,Aspect ratio fitting parameter for R=3,$a(R=3)$,0.32,0.32,dimensionless,,,UO2 composite,,experiment,general,a = 0.54 - 0.2·ln(R),"ln(3)≈1.099, rectangular 3:1",Hilty_et_al_2021_Impact_of_fission_gas_bubbles_on_thermal_conductivity_of_UO2.md,medium
Hilty_et_al_2021_Impact_of_fission_gas_bubbles_on_thermal_conductivity_of_UO2_param_021,Screening fraction exponent,Screening fraction exponent,$n$,2.0,2,dimensionless,,,UO2 composite,,experiment,general,(k_eff - k₀)/k₀ = a·(k₁/k₀ - 1)·S²,S² trend in ETC model,Hilty_et_al_2021_Impact_of_fission_gas_bubbles_on_thermal_conductivity_of_UO2.md,high
Hilty_et_al_2021_Impact_of_fission_gas_bubbles_on_thermal_conductivity_of_UO2_param_022,气泡参数,ETC reduction from side-positioned bubble,$Δk_side$,2.0,2,W/mK,,"[300.0, 300.0]",UO2-BeO composite,,bubble,general,,"Rectangular particle, vf=0.02, bubble on side",Hilty_et_al_2021_Impact_of_fission_gas_bubbles_on_thermal_conductivity_of_UO2.md,medium
Hilty_et_al_2021_Impact_of_fission_gas_bubbles_on_thermal_conductivity_of_UO2_param_023,Rectangular vs spherical ETC advantage,Rectangular vs spherical ETC advantage,$Δk_rect-sphere$,2.0,2,W/mK,,"[300.0, 300.0]",UO2-BeO composite,,experiment,general,,~2 W/mK higher for rectangular (3:1) vs spherical at same vf,Hilty_et_al_2021_Impact_of_fission_gas_bubbles_on_thermal_conductivity_of_UO2.md,medium
Hilty_et_al_2021_Impact_of_fission_gas_bubbles_on_thermal_conductivity_of_UO2_param_024,Temperature range tested lower,Temperature range tested lower,$T_test_min$,300.0,300,K,,"[300.0, 1500.0]",UO2 composite,,experiment,general,,Model validation range,Hilty_et_al_2021_Impact_of_fission_gas_bubbles_on_thermal_conductivity_of_UO2.md,high
Hilty_et_al_2021_Impact_of_fission_gas_bubbles_on_thermal_conductivity_of_UO2_param_025,Temperature range tested upper,Temperature range tested upper,$T_test_max$,1500.0,1500,K,,"[300.0, 1500.0]",UO2 composite,,experiment,general,,Model validation range,Hilty_et_al_2021_Impact_of_fission_gas_bubbles_on_thermal_conductivity_of_UO2.md,high
Hilty_et_al_2021_Impact_of_fission_gas_bubbles_on_thermal_conductivity_of_UO2_param_026,气泡参数,Additive k crossover bubble vf (50 W/mK additive),$vf_cross_50$,0.035,0.035,dimensionless,~0.035,"[300.0, 300.0]",UO2 composite,,bubble,general,,"Additive k=50 W/mK, crossover with UO2+bubble line",Hilty_et_al_2021_Impact_of_fission_gas_bubbles_on_thermal_conductivity_of_UO2.md,medium
Hilty_et_al_2021_Impact_of_fission_gas_bubbles_on_thermal_conductivity_of_UO2_param_027,气泡参数,"Additive k crossover bubble vf (BeO, 370 W/mK)",$vf_cross_BeO$,0.04,0.04,dimensionless,~0.04,"[300.0, 300.0]",UO2-BeO composite,,bubble,general,,"BeO additive 370 W/mK, crossover point",Hilty_et_al_2021_Impact_of_fission_gas_bubbles_on_thermal_conductivity_of_UO2.md,medium
Hilty_et_al_2021_Impact_of_fission_gas_bubbles_on_thermal_conductivity_of_UO2_param_028,气泡参数,Model applicability bubble vf limit,$vf_limit$,0.04,0.04,dimensionless,,,UO2 composite,,bubble,general,,When additive k >> bulk k (two orders of magnitude),Hilty_et_al_2021_Impact_of_fission_gas_bubbles_on_thermal_conductivity_of_UO2.md,medium
Hilty_et_al_2021_Impact_of_fission_gas_bubbles_on_thermal_conductivity_of_UO2_param_029,Contact angle threshold (low vs high screening),Contact angle threshold (low vs high screening),$θ_threshold$,85.0,85,degrees,,,UO2 composite,,experiment,general,,"Below 85° = high screening, above = low screening",Hilty_et_al_2021_Impact_of_fission_gas_bubbles_on_thermal_conductivity_of_UO2.md,high
Hofman_et_al._1990_Swelling_behavior_of_U-Pu-Zr_fuel_param_001,α phase upper temperature,α phase upper temperature,,617.0,617,°C,,,U-Pu-Zr,,experiment,general,,,Hofman_et_al._1990_Swelling_behavior_of_U-Pu-Zr_fuel.md,high
Hofman_et_al._1990_Swelling_behavior_of_U-Pu-Zr_fuel_param_002,α+γ₂ to γ transition temperature,α+γ₂ to γ transition temperature,,662.0,662,°C,,,U-Pu-Zr,,experiment,general,,,Hofman_et_al._1990_Swelling_behavior_of_U-Pu-Zr_fuel.md,high
Hofman_et_al._1990_Swelling_behavior_of_U-Pu-Zr_fuel_param_003,Peak centerline temperature,Peak centerline temperature,,610.0,610,°C,,,U-Pu-Zr,,experiment,general,,A and B elements,Hofman_et_al._1990_Swelling_behavior_of_U-Pu-Zr_fuel.md,high
Hofman_et_al._1990_Swelling_behavior_of_U-Pu-Zr_fuel_param_004,Radial temperature difference,Radial temperature difference,$ΔT$,130.0,130,°C,,,U-Pu-Zr,,experiment,general,,,Hofman_et_al._1990_Swelling_behavior_of_U-Pu-Zr_fuel.md,high
Hofman_et_al._1990_Swelling_behavior_of_U-Pu-Zr_fuel_param_005,Radial temperature gradient (A elements),Radial temperature gradient (A elements),$dT/dr$,1160.0,1160,°C/inch,,,U-Pu-Zr,,microstructure,diameter,,"0.290"" diameter",Hofman_et_al._1990_Swelling_behavior_of_U-Pu-Zr_fuel.md,high
Hofman_et_al._1990_Swelling_behavior_of_U-Pu-Zr_fuel_param_006,Radial temperature gradient (B elements),Radial temperature gradient (B elements),$dT/dr$,1520.0,1520,°C/inch,,,U-Pu-Zr,,microstructure,diameter,,"0.230"" diameter",Hofman_et_al._1990_Swelling_behavior_of_U-Pu-Zr_fuel.md,high
Hofman_et_al._1990_Swelling_behavior_of_U-Pu-Zr_fuel_param_007,Peak U-235 fission rate (A elements),Peak U-235 fission rate (A elements),,45000000000000.0,4.5e13,fissions/(cm³·s),,,U-Pu-Zr,,rate_theory,diameter,,"0.290"" diameter",Hofman_et_al._1990_Swelling_behavior_of_U-Pu-Zr_fuel.md,high
Hofman_et_al._1990_Swelling_behavior_of_U-Pu-Zr_fuel_param_008,Peak U-235 fission rate (B elements),Peak U-235 fission rate (B elements),,88000000000000.0,8.8e13,fissions/(cm³·s),,,U-Pu-Zr,,rate_theory,diameter,,"0.230"" diameter",Hofman_et_al._1990_Swelling_behavior_of_U-Pu-Zr_fuel.md,high
Hofman_et_al._1990_Swelling_behavior_of_U-Pu-Zr_fuel_param_009,Planar smeared density,Planar smeared density,,75.0,75,%,,,U-Pu-Zr,,microstructure,general,,,Hofman_et_al._1990_Swelling_behavior_of_U-Pu-Zr_fuel.md,high
Hofman_et_al._1990_Swelling_behavior_of_U-Pu-Zr_fuel_param_010,肿胀参数,Incubation burnup before rapid swelling,,0.3,0.3,at.%,approximate,,U-Pu-Zr,,swelling_rate,swelling_correlation,,,Hofman_et_al._1990_Swelling_behavior_of_U-Pu-Zr_fuel.md,high
Hofman_et_al._1990_Swelling_behavior_of_U-Pu-Zr_fuel_param_011,Fuel-cladding contact burnup (B elements),Fuel-cladding contact burnup (B elements),,1.0,1.0,at.%,approximate,,U-Pu-Zr,,swelling_rate,burnup_correlation,,,Hofman_et_al._1990_Swelling_behavior_of_U-Pu-Zr_fuel.md,high
Hofman_et_al._1990_Swelling_behavior_of_U-Pu-Zr_fuel_param_012,肿胀参数,Rapid swelling interval,,1.0,1.0,at.%,approximate,,U-Pu-Zr,,swelling_rate,swelling_correlation,,,Hofman_et_al._1990_Swelling_behavior_of_U-Pu-Zr_fuel.md,high
Hofman_et_al._1990_Swelling_behavior_of_U-Pu-Zr_fuel_param_013,肿胀参数,Isotropic contact swelling at 75% SD,$ΔD/D$,16.0,16,%,theoretical,,U-Pu-Zr,,swelling_rate,swelling_correlation,,isotropic theory,Hofman_et_al._1990_Swelling_behavior_of_U-Pu-Zr_fuel.md,medium
Hofman_et_al._1990_Swelling_behavior_of_U-Pu-Zr_fuel_param_014,Axial growth 0%Pu at ~4.5 at.%,Axial growth 0%Pu at ~4.5 at.%,$ΔL/L$,9.0,9,%,from figure,,U-10Zr,,experiment,general,,A elements,Hofman_et_al._1990_Swelling_behavior_of_U-Pu-Zr_fuel.md,medium
Hofman_et_al._1990_Swelling_behavior_of_U-Pu-Zr_fuel_param_015,Axial growth 3-26%Pu at ~4.5 at.%,Axial growth 3-26%Pu at ~4.5 at.%,$ΔL/L$,7.0,6–8,%,from figure,,U-xPu-10Zr,,experiment,general,,A elements,Hofman_et_al._1990_Swelling_behavior_of_U-Pu-Zr_fuel.md,medium
