Repository: Etoile04/material-llm-wiki

# material-llm-wiki

LLM Wiki for nuclear material property knowledge extraction, normalization, validation, and comparison.

## What this repo contains

This repository mainly hosts the `llm-wiki` skill and related planning/materials for building a structured literature-to-knowledge workflow.

### Core directories

- `skills/llm-wiki/` - the main skill, prompts, references, and helper scripts
- `plans/` - development plans and workflow notes
- `clawd/` - supporting skill/tooling code kept in the workspace

## What is not tracked

Generated knowledge-base outputs and local workspace/private memory files are intentionally excluded from version control, including:

- extracted literature data
- raw MinerU outputs
- private memory/persona files
- local learning logs

## Main use case

The repo is designed for workflows like:

1. ingest literature PDFs or text sources
2. extract structured parameters and equations
3. validate schema and parameter quality
4. generate normalized summaries and comparison-ready outputs

## Notes

This repository was cleaned for public sharing, so some local workspace files referenced by older notes may not be present here.

File: data/parameters/2013_Kim_FissionInducedSwellingCreepUMo.json
[
  {
    "category": "creep",
    "parameter": "fission-induced creep rate coefficient A",
    "formula": "ε̇_c = A·σ·ḟ",
    "value": 500e-25,
    "unit": "cm³/MPa",
    "material": "U-10Mo",
    "note": "Creep strain rate proportional to stress and fission rate density"
  },
  {
    "category": "creep",
    "parameter": "fission-induced creep rate coefficient A comparison",
    "values": [
      {"material": "Pure U", "A": 800e-25, "unit": "cm³/MPa"},
      {"material": "U-10Mo", "A": 500e-25, "unit": "cm³/MPa"},
      {"material": "MOX", "A": 56e-25, "unit": "cm³/MPa"},
      {"material": "UO₂", "A": 7e-25, "unit": "cm³/MPa"},
      {"material": "UN", "A": 3e-25, "unit": "cm³/MPa"},
      {"material": "UC", "A": 1e-25, "unit": "cm³/MPa"}
    ],
    "source": "Table comparison in Kim 2013"
  },
  {
    "category": "swelling",
    "parameter": "fission-induced swelling (low burnup)",
    "formula": "ΔV/V = 5.0·f_d (%)",
    "condition": "f_d ≤ 3×10²¹ f/cm³",
    "coefficient": 5.0,
    "unit": "% per 10²¹ f/cm³",
    "material": "U-10Mo"
  },
  {
    "category": "swelling",
    "parameter": "fission-induced swelling (high burnup)",
    "formula": "ΔV/V = 15 + 6.3(f_d-3) + 0.33(f_d-3)² (%)",
    "condition": "f_d > 3×10²¹ f/cm³",
    "coefficients": {"constant": 15, "linear": 6.3, "quadratic": 0.33},
    "unit": "%",
    "material": "U-10Mo"
  },
  {
    "category": "mechanical",
    "parameter": "Young's modulus",
    "values": [
      {"material": "AA6061", "E": 66, "unit": "GPa"},
      {"material": "U-Mo", "E": 85, "unit": "GPa"}
    ]
  },
  {
    "category": "mechanical",
    "parameter": "Poisson's ratio",
    "values": [
      {"material": "AA6061", "nu": 0.34},
      {"material": "U-Mo", "nu": 0.34}
    ]
  },
  {
    "category": "mechanical",
    "parameter": "Yield strength (irradiation-hardened)",
    "material": "AA6061",
    "value": 280,
    "unit": "MPa",
    "condition": "irradiation-hardened"
  },
  {
    "category": "mechanical",
    "parameter": "Strain hardening exponent",
    "material": "AA6061-T6",
    "value": 0.13
  },
  {
    "category": "geometry",
    "parameter": "Monolithic fuel plate dimensions",
    "value": "100 × 25.4 × 1.4",
    "unit": "mm"
  },
  {
    "category": "geometry",
    "parameter": "Fuel foil dimensions",
    "value": "82.6 × 19.0",
    "unit": "mm"
  },
  {
    "category": "geometry",
    "parameter": "Fuel foil thickness",
    "values": [
      {"type": "standard", "thickness": 0.25, "unit": "mm"},
      {"type": "partial", "thickness": 0.50, "unit": "mm"}
    ]
  },
  {
    "category": "processing",
    "parameter": "HIP conditions",
    "pressure": 103,
    "pressure_unit": "MPa",
    "temperature_range": "560-580",
    "temperature_unit": "°C",
    "duration": 90,
    "duration_unit": "min"
  },
  {
    "category": "irradiation",
    "parameter": "Power ratio (edge-on orientation)",
    "values": [
      {"enrichment": "HEU", "ratio": 2.5},
      {"enrichment": "LEU", "ratio": 2}
    ],
    "note": "Edge-on vs flat-plate fission density ratio"
  },
  {
    "category": "microstructure",
    "parameter": "Fission gas bubble diameter (L1P09T)",
    "values": [
      {"location": "foil end", "diameter": 1.9, "unit": "μm"},
      {"location": "peak position", "diameter": 2.0, "unit": "μm"}
    ],
    "note": "Approximate values"
  },
  {
    "category": "experimental",
    "parameter": "Swelling measurement uncertainty",
    "value": 2,
    "unit": "%"
  },
  {
    "category": "irradiation",
    "parameter": "Irradiation temperature range",
    "range": [110, 190],
    "unit": "°C",
    "note": "Athermal regime for fission-induced creep and swelling"
  }
]
