Repository: Etoile04/material-llm-wiki

# material-llm-wiki

LLM Wiki for nuclear material property knowledge extraction, normalization, validation, and comparison.

## What this repo contains

This repository mainly hosts the `llm-wiki` skill and related planning/materials for building a structured literature-to-knowledge workflow.

### Core directories

- `skills/llm-wiki/` - the main skill, prompts, references, and helper scripts
- `plans/` - development plans and workflow notes
- `clawd/` - supporting skill/tooling code kept in the workspace

## What is not tracked

Generated knowledge-base outputs and local workspace/private memory files are intentionally excluded from version control, including:

- extracted literature data
- raw MinerU outputs
- private memory/persona files
- local learning logs

## Main use case

The repo is designed for workflows like:

1. ingest literature PDFs or text sources
2. extract structured parameters and equations
3. validate schema and parameter quality
4. generate normalized summaries and comparison-ready outputs

## Notes

This repository was cleaned for public sharing, so some local workspace files referenced by older notes may not be present here.

File: data/parameters/2021_Hilty_FissionGasBubblesThermalConductivity.json
{"parameters": [
  {"id": "BATCH3-127", "name": "UO2 thermal conductivity at 300 K", "symbol": "k_UO2", "value": 8.24, "unit": "W/mK", "uncertainty": null, "temperature": "300 K", "material": "UO2", "phase": null, "conditions": "Fresh fuel, Fink (2000)", "equation": "Reference thermal conductivity", "source_paper": "Hilty et al. 2021, J. Nucl. Mater. 546, 152779", "source_file": "2021_Hilty_FissionGasBubblesThermalConductivity.md", "confidence": "high"},
  {"id": "BATCH3-128", "name": "BeO thermal conductivity at 300 K", "symbol": "k_BeO", "value": 370, "unit": "W/mK", "uncertainty": null, "temperature": "300 K", "material": "BeO", "phase": null, "conditions": "Slack & Austerman (1971)", "equation": "Reference thermal conductivity", "source_paper": "Hilty et al. 2021, J. Nucl. Mater. 546, 152779", "source_file": "2021_Hilty_FissionGasBubblesThermalConductivity.md", "confidence": "high"},
  {"id": "BATCH3-129", "name": "Xe gas thermal conductivity at 300 K", "symbol": "k_Xe", "value": 0.0055, "unit": "W/mK", "uncertainty": null, "temperature": "300 K", "material": "Xe gas", "phase": "gas", "conditions": "Assael et al. (2018)", "equation": "Reference thermal conductivity", "source_paper": "Hilty et al. 2021, J. Nucl. Mater. 546, 152779", "source_file": "2021_Hilty_FissionGasBubblesThermalConductivity.md", "confidence": "high"},
  {"id": "BATCH3-130", "name": "Simulation domain size", "symbol": "L_domain", "value": 400, "unit": "μm", "uncertainty": null, "temperature": null, "material": "UO2 composite", "phase": null, "conditions": "2D mesoscale simulation", "equation": null, "source_paper": "Hilty et al. 2021, J. Nucl. Mater. 546, 152779", "source_file": "2021_Hilty_FissionGasBubblesThermalConductivity.md", "confidence": "high"},
  {"id": "BATCH3-131", "name": "Mesh size", "symbol": "Δx", "value": 1, "unit": "μm", "uncertainty": null, "temperature": null, "material": "UO2 composite", "phase": null, "conditions": "Uniform mesh", "equation": null, "source_paper": "Hilty et al. 2021, J. Nucl. Mater. 546, 152779", "source_file": "2021_Hilty_FissionGasBubblesThermalConductivity.md", "confidence": "high"},
  {"id": "BATCH3-132", "name": "Additive volume fraction", "symbol": "vf_additive", "value": 0.11, "unit": "dimensionless", "uncertainty": null, "temperature": null, "material": "UO2-BeO composite", "phase": null, "conditions": "Simulation parameter", "equation": null, "source_paper": "Hilty et al. 2021, J. Nucl. Mater. 546, 152779", "source_file": "2021_Hilty_FissionGasBubblesThermalConductivity.md", "confidence": "high"},
  {"id": "BATCH3-133", "name": "Spherical additive particle radius", "symbol": "r_sphere", "value": 75, "unit": "μm", "uncertainty": null, "temperature": null, "material": "BeO additive", "phase": null, "conditions": "Simulation parameter", "equation": null, "source_paper": "Hilty et al. 2021, J. Nucl. Mater. 546, 152779", "source_file": "2021_Hilty_FissionGasBubblesThermalConductivity.md", "confidence": "high"},
  {"id": "BATCH3-134", "name": "Rectangular additive particle length", "symbol": "L_rect", "value": 230, "unit": "μm", "uncertainty": null, "temperature": null, "material": "BeO additive", "phase": null, "conditions": "3:1 aspect ratio", "equation": null, "source_paper": "Hilty et al. 2021, J. Nucl. Mater. 546, 152779", "source_file": "2021_Hilty_FissionGasBubblesThermalConductivity.md", "confidence": "high"},
  {"id": "BATCH3-135", "name": "Rectangular additive particle width", "symbol": "W_rect", "value": 77, "unit": "μm", "uncertainty": null, "temperature": null, "material": "BeO additive", "phase": null, "conditions": "3:1 aspect ratio", "equation": null, "source_paper": "Hilty et al. 2021, J. Nucl. Mater. 546, 152779", "source_file": "2021_Hilty_FissionGasBubblesThermalConductivity.md", "confidence": "high"},
  {"id": "BATCH3-136", "name": "Rectangular additive aspect ratio", "symbol": "R", "value": 3, "unit": "dimensionless", "uncertainty": null, "temperature": null, "material": "BeO additive", "phase": null, "conditions": "Length/width ratio", "equation": "a = 0.54 - 0.2·ln(R)", "source_paper": "Hilty et al. 2021, J. Nucl. Mater. 546, 152779", "source_file": "2021_Hilty_FissionGasBubblesThermalConductivity.md", "confidence": "high"},
  {"id": "BATCH3-137", "name": "Bubble volume fraction range lower (simulation)", "symbol": "vf_bubble_min", "value": 0.003, "unit": "dimensionless", "uncertainty": null, "temperature": null, "material": "UO2 composite", "phase": null, "conditions": "Simulation range", "equation": null, "source_paper": "Hilty et al. 2021, J. Nucl. Mater. 546, 152779", "source_file": "2021_Hilty_FissionGasBubblesThermalConductivity.md", "confidence": "high"},
  {"id": "BATCH3-138", "name": "Bubble volume fraction range upper (simulation)", "symbol": "vf_bubble_max", "value": 0.04, "unit": "dimensionless", "uncertainty": null, "temperature": null, "material": "UO2 composite", "phase": null, "conditions": "Simulation range (extended to ~0.10)", "equation": null, "source_paper": "Hilty et al. 2021, J. Nucl. Mater. 546, 152779", "source_file": "2021_Hilty_FissionGasBubblesThermalConductivity.md", "confidence": "high"},
  {"id": "BATCH3-139", "name": "Real fuel bubble volume fraction lower", "symbol": "vf_bubble_real_min", "value": 0.03, "unit": "dimensionless", "uncertainty": null, "temperature": null, "material": "UO2", "phase": null, "conditions": "From literature", "equation": null, "source_paper": "Hilty et al. 2021, J. Nucl. Mater. 546, 152779", "source_file": "2021_Hilty_FissionGasBubblesThermalConductivity.md", "confidence": "medium"},
  {"id": "BATCH3-140", "name": "Real fuel bubble volume fraction upper", "symbol": "vf_bubble_real_max", "value": 0.12, "unit": "dimensionless", "uncertainty": null, "temperature": null, "material": "UO2", "phase": null, "conditions": "From literature", "equation": null, "source_paper": "Hilty et al. 2021, J. Nucl. Mater. 546, 152779", "source_file": "2021_Hilty_FissionGasBubblesThermalConductivity.md", "confidence": "medium"},
  {"id": "BATCH3-141", "name": "Critical bubble fraction at θ=35°", "symbol": "vf_crit_35", "value": 0.04, "unit": "dimensionless", "uncertainty": "~0.04", "temperature": "300 K", "material": "UO2-BeO composite", "phase": null, "conditions": "Contact angle 35°, additive benefit eliminated", "equation": null, "source_paper": "Hilty et al. 2021, J. Nucl. Mater. 546, 152779", "source_file": "2021_Hilty_FissionGasBubblesThermalConductivity.md", "confidence": "high"},
  {"id": "BATCH3-142", "name": "Critical bubble fraction at θ=45°", "symbol": "vf_crit_45", "value": 0.07, "unit": "dimensionless", "uncertainty": "~0.07", "temperature": "300 K", "material": "UO2-BeO composite", "phase": null, "conditions": "Contact angle 45°, additive benefit eliminated", "equation": null, "source_paper": "Hilty et al. 2021, J. Nucl. Mater. 546, 152779", "source_file": "2021_Hilty_FissionGasBubblesThermalConductivity.md", "confidence": "high"},
  {"id": "BATCH3-143", "name": "Aspect ratio fitting parameter constant", "symbol": "a₀", "value": 0.54, "unit": "dimensionless", "uncertainty": null, "temperature": null, "material": "UO2 composite", "phase": null, "conditions": "Fitting parameter for Eq. 2", "equation": "a = 0.54 - 0.2·ln(R)", "source_paper": "Hilty et al. 2021, J. Nucl. Mater. 546, 152779", "source_file": "2021_Hilty_FissionGasBubblesThermalConductivity.md", "confidence": "high"},
  {"id": "BATCH3-144", "name": "Aspect ratio fitting parameter coefficient", "symbol": "a₁", "value": -0.2, "unit": "dimensionless", "uncertainty": null, "temperature": null, "material": "UO2 composite", "phase": null, "conditions": "Coefficient of ln(R) in Eq. 2", "equation": "a = 0.54 - 0.2·ln(R)", "source_paper": "Hilty et al. 2021, J. Nucl. Mater. 546, 152779", "source_file": "2021_Hilty_FissionGasBubblesThermalConductivity.md", "confidence": "high"},
  {"id": "BATCH3-145", "name": "Aspect ratio fitting parameter for sphere (R=1)", "symbol": "a(R=1)", "value": 0.54, "unit": "dimensionless", "uncertainty": null, "temperature": null, "material": "UO2 composite", "phase": null, "conditions": "ln(1)=0, spherical particle", "equation": "a = 0.54 - 0.2·ln(R)", "source_paper": "Hilty et al. 2021, J. Nucl. Mater. 546, 152779", "source_file": "2021_Hilty_FissionGasBubblesThermalConductivity.md", "confidence": "high"},
  {"id": "BATCH3-146", "name": "Aspect ratio fitting parameter for R=3", "symbol": "a(R=3)", "value": 0.32, "unit": "dimensionless", "uncertainty": null, "temperature": null, "material": "UO2 composite", "phase": null, "conditions": "ln(3)≈1.099, rectangular 3:1", "equation": "a = 0.54 - 0.2·ln(R)", "source_paper": "Hilty et al. 2021, J. Nucl. Mater. 546, 152779", "source_file": "2021_Hilty_FissionGasBubblesThermalConductivity.md", "confidence": "medium"},
  {"id": "BATCH3-147", "name": "Screening fraction exponent", "symbol": "n", "value": 2, "unit": "dimensionless", "uncertainty": null, "temperature": null, "material": "UO2 composite", "phase": null, "conditions": "S² trend in ETC model", "equation": "(k_eff - k₀)/k₀ = a·(k₁/k₀ - 1)·S²", "source_paper": "Hilty et al. 2021, J. Nucl. Mater. 546, 152779", "source_file": "2021_Hilty_FissionGasBubblesThermalConductivity.md", "confidence": "high"},
  {"id": "BATCH3-148", "name": "Contact angles modeled", "symbol": "θ", "value": null, "unit": "degrees", "uncertainty": "7 angles: 35, 45, 65, 85, 95, 105, 135", "temperature": null, "material": "UO2 composite", "phase": null, "conditions": "Measured from additive surface", "equation": null, "source_paper": "Hilty et al. 2021, J. Nucl. Mater. 546, 152779", "source_file": "2021_Hilty_FissionGasBubblesThermalConductivity.md", "confidence": "high"},
  {"id": "BATCH3-149", "name": "ETC reduction from side-positioned bubble", "symbol": "Δk_side", "value": 2, "unit": "W/mK", "uncertainty": null, "temperature": "300 K", "material": "UO2-BeO composite", "phase": null, "conditions": "Rectangular particle, vf=0.02, bubble on side", "equation": null, "source_paper": "Hilty et al. 2021, J. Nucl. Mater. 546, 152779", "source_file": "2021_Hilty_FissionGasBubblesThermalConductivity.md", "confidence": "medium"},
  {"id": "BATCH3-150", "name": "Rectangular vs spherical ETC advantage", "symbol": "Δk_rect-sphere", "value": 2, "unit": "W/mK", "uncertainty": null, "temperature": "300 K", "material": "UO2-BeO composite", "phase": null, "conditions": "~2 W/mK higher for rectangular (3:1) vs spherical at same vf", "equation": null, "source_paper": "Hilty et al. 2021, J. Nucl. Mater. 546, 152779", "source_file": "2021_Hilty_FissionGasBubblesThermalConductivity.md", "confidence": "medium"},
  {"id": "BATCH3-151", "name": "Temperature range tested lower", "symbol": "T_test_min", "value": 300, "unit": "K", "uncertainty": null, "temperature": "300-1500 K", "material": "UO2 composite", "phase": null, "conditions": "Model validation range", "equation": null, "source_paper": "Hilty et al. 2021, J. Nucl. Mater. 546, 152779", "source_file": "2021_Hilty_FissionGasBubblesThermalConductivity.md", "confidence": "high"},
  {"id": "BATCH3-152", "name": "Temperature range tested upper", "symbol": "T_test_max", "value": 1500, "unit": "K", "uncertainty": null, "temperature": "300-1500 K", "material": "UO2 composite", "phase": null, "conditions": "Model validation range", "equation": null, "source_paper": "Hilty et al. 2021, J. Nucl. Mater. 546, 152779", "source_file": "2021_Hilty_FissionGasBubblesThermalConductivity.md", "confidence": "high"},
  {"id": "BATCH3-153", "name": "Additive k crossover bubble vf (50 W/mK additive)", "symbol": "vf_cross_50", "value": 0.035, "unit": "dimensionless", "uncertainty": "~0.035", "temperature": "300 K", "material": "UO2 composite", "phase": null, "conditions": "Additive k=50 W/mK, crossover with UO2+bubble line", "equation": null, "source_paper": "Hilty et al. 2021, J. Nucl. Mater. 546, 152779", "source_file": "2021_Hilty_FissionGasBubblesThermalConductivity.md", "confidence": "medium"},
  {"id": "BATCH3-154", "name": "Additive k crossover bubble vf (BeO, 370 W/mK)", "symbol": "vf_cross_BeO", "value": 0.04, "unit": "dimensionless", "uncertainty": "~0.04", "temperature": "300 K", "material": "UO2-BeO composite", "phase": null, "conditions": "BeO additive 370 W/mK, crossover point", "equation": null, "source_paper": "Hilty et al. 2021, J. Nucl. Mater. 546, 152779", "source_file": "2021_Hilty_FissionGasBubblesThermalConductivity.md", "confidence": "medium"},
  {"id": "BATCH3-155", "name": "Model applicability bubble vf limit", "symbol": "vf_limit", "value": 0.04, "unit": "dimensionless", "uncertainty": null, "temperature": null, "material": "UO2 composite", "phase": null, "conditions": "When additive k >> bulk k (two orders of magnitude)", "equation": null, "source_paper": "Hilty et al. 2021, J. Nucl. Mater. 546, 152779", "source_file": "2021_Hilty_FissionGasBubblesThermalConductivity.md", "confidence": "medium"},
  {"id": "BATCH3-156", "name": "Contact angle threshold (low vs high screening)", "symbol": "θ_threshold", "value": 85, "unit": "degrees", "uncertainty": null, "temperature": null, "material": "UO2 composite", "phase": null, "conditions": "Below 85° = high screening, above = low screening", "equation": null, "source_paper": "Hilty et al. 2021, J. Nucl. Mater. 546, 152779", "source_file": "2021_Hilty_FissionGasBubblesThermalConductivity.md", "confidence": "high"}
]}
